Repository: furtman/GAC_BV10_estimation

# GAC_BV10_estimation
This repository contains a web app to predict early micropollutant breakthroughs and a database of micropollutant breakthroughs in granular activated carbon (GAC). These materials were developed as a part of a research project that was supported in part by the National Institute for Environmental Health Sciences Superfund Research Program (1P42ES031009-01), the North Carolina Policy Collaborative through an appropriation from the North Carolina General Assembly, and North Carolina State University.
<br> Please note that the web app raw codes and the database included in this repository have different licenses.
The web application is under GNU General Public License v3.0 while the database is under CC BY-SA 4.0.

The link to the original rsearch paper is here:
https://pubs.acs.org/doi/10.1021/acs.est.4c01316

File: training_set.csv (part 1 of 3)
,ref ID,curveID,Name of compound,compound class,pKa,charge,C0(ng/L),C0,E,S,A,B,V,L,pzc,mp_ratio,BET,material type,product name,pH,DOC,UV254,matrix name,matrix_type,logBV10,logub,loglb,scenario,EBCT,Tanimoto,PFAS,chain_l,PD,CD,long,short_chain,y,yub,ylb,flag,notes
222,62,9,"1,1 DCA",VOCs,NA,0,4000,4,0.32,0.49,0.1,0.1,0.6352,2.316,7.4,0.185185185,963,bituminous coal,Norit GAC 400,7.5,1,0.0155,OH GW,groundwater,4.212319036,4.232695657,4.21400617,PD-rssct,15,NA,0,NA,1,0,0,NA,3.895351552,3.911652849,3.896701259,0,NA
223,62,17,"1,1 DCA",VOCs,NA,0,4000,4,0.32,0.49,0.1,0.1,0.6352,2.316,7.4,0.185185185,963,bituminous coal,Norit GAC 400,7.5,1,0.0155,OH GW,groundwater,4.219845063,4.243621234,4.213242074,PD-rssct,15,NA,0,NA,1,0,0,NA,3.901372373,3.92039331,3.896089982,0,NA
280,78,1,"1,1 DCA",VOCs,NA,0,5000,5,0.32,0.49,0.1,0.1,0.6352,2.316,7.4,0.185185185,963,bituminous coal,Norit GAC 400,7.8,1.6,0.022,CO II,groundwater,4.190331698,NA,NA,PD-rssct,7.5,NA,NA,NA,1,0,0,NA,3.877761682,NA,NA,0,NA
281,78,2,"1,1 DCA",VOCs,NA,0,5000,5,0.32,0.49,0.1,0.1,0.6352,2.316,7.4,0.185185185,963,bituminous coal,Norit GAC 400,7.9,3.5,0.039,FL GW,groundwater,4.084576278,NA,NA,PD-rssct,7.5,NA,NA,NA,1,0,0,NA,3.793157345,NA,NA,0,NA
282,78,3,"1,1 DCA",VOCs,NA,0,5000,5,0.32,0.49,0.1,0.1,0.6352,2.316,7.4,0.185185185,963,bituminous coal,Norit GAC 400,7.9,1.6,0.105,FL DIL,groundwater,3.740362689,NA,NA,PD-rssct,7.5,NA,NA,NA,1,0,0,NA,3.517786475,NA,NA,0,NA
283,78,8,"1,1 DCA",VOCs,NA,0,5000,5,0.32,0.49,0.1,0.1,0.6352,2.316,7.4,0.185185185,963,bituminous coal,Norit GAC 400,7.8,1.6,0.022,CO II,groundwater,4.115943177,NA,NA,PD-rssct,15,NA,NA,NA,1,0,0,NA,3.818250865,NA,NA,0,NA
284,78,9,"1,1 DCA",VOCs,NA,0,5000,5,0.32,0.49,0.1,0.1,0.6352,2.316,7.4,0.185185185,963,bituminous coal,Norit GAC 400,7.9,3.5,0.039,FL GW,groundwater,3.983175072,NA,NA,PD-rssct,15,NA,NA,NA,1,0,0,NA,3.712036381,NA,NA,0,NA
285,78,10,"1,1 DCA",VOCs,NA,0,5000,5,0.32,0.49,0.1,0.1,0.6352,2.316,7.4,0.185185185,963,bituminous coal,Norit GAC 400,7.9,1.6,0.105,FL DIL,groundwater,3.788875116,NA,NA,PD-rssct,15,NA,NA,NA,1,0,0,NA,3.556596416,NA,NA,0,NA
286,78,32,"1,1 DCA",VOCs,NA,0,5000,5,0.32,0.49,0.1,0.1,0.6352,2.316,7.4,0.185185185,963,bituminous coal,Norit GAC 400,7.8,1.6,0.022,CO II,groundwater,4.516270883,NA,NA,"PD-rssct, low temp",7.5,NA,NA,NA,1,0,0,NA,4.138513029,NA,NA,0,NA
287,78,38,"1,1 DCA",VOCs,NA,0,5000,5,0.32,0.49,0.1,0.1,0.6352,2.316,7.4,0.185185185,963,bituminous coal,Norit GAC 400,7.8,1.6,0.022,CO II,groundwater,4.450172099,NA,NA,"PD-rssct, low temp",7.5,NA,NA,NA,1,0,0,NA,4.085634002,NA,NA,0,NA
224,62,5,"1,1,1,2 TeCA",VOCs,NA,0,5500,5.5,0.6,0.76,0.16,0.12,0.88,3.803,7.4,0.185185185,963,bituminous coal,Norit GAC 400,7.5,1,0.0155,OH GW,groundwater,4.922818902,4.940730381,4.904136809,PD-rssct,7.5,NA,0,NA,1,0,0,NA,4.463751445,4.478080628,4.448805771,0,NA
225,62,14,"1,1,1,2 TeCA",VOCs,NA,0,5500,5.5,0.6,0.76,0.16,0.12,0.88,3.803,7.4,0.185185185,963,bituminous coal,Norit GAC 400,7.5,1,0.0155,OH GW,groundwater,4.875731474,4.901820413,4.859577955,PD-rssct,15,NA,0,NA,1,0,0,NA,4.426081503,4.446952654,4.413158687,0,NA
122,52,NA,"1,2 DCA",VOCs,NA,0,4200,4.2,0.42,0.64,0.1,0.11,0.6352,2.573,7.4,0.494,963,bituminous coal,Norit GAC 400,7.8,1.5,0.02,CO II,groundwater,4.130333769,NA,NA,PD-rssct,15,0.043165468,0,0,1,0,0,NA,3.829763338,NA,NA,0,added
123,52,NA,"1,2 DCA",VOCs,NA,0,5600,5.6,0.42,0.64,0.1,0.11,0.6352,2.573,7.4,0.494,963,bituminous coal,Norit GAC 400,7.8,1,0.016,OH,groundwater,4.352182518,NA,NA,PD-rssct,15,0.043165468,0,0,1,0,0,NA,4.007242338,NA,NA,0,added
124,52,NA,"1,2 DCA",VOCs,NA,0,5600,5.6,0.42,0.64,0.1,0.11,0.6352,2.573,7.4,0.494,963,bituminous coal,Norit GAC 400,7.8,1,0.016,OH,groundwater,4.264817823,NA,NA,PD-rssct,7.5,0.043165468,0,0,1,0,0,NA,3.937350582,NA,NA,0,added
125,52,1,"1,2 DCA",VOCs,NA,0,6700,6.7,0.42,0.64,0.1,0.11,0.6352,2.573,7.4,0.494,963,bituminous coal,Norit GAC 400,7,0.3,0.004,CO I,groundwater,4.110214729,4.1121699,4.108250715,"w/ 1,1-DCA, PD-rssct",15,0.043165468,0,0,1,0,0,NA,3.813668106,3.815232243,3.812096895,0,psdm needed
126,52,2,"1,2 DCA",VOCs,NA,0,4100,4.1,0.42,0.64,0.1,0.11,0.6352,2.573,7.4,0.494,963,bituminous coal,Norit GAC 400,7,0.3,0.004,CO I,groundwater,4.246922213,4.270345596,4.222163124,"w/ TCE, PD-rssct",15,0.043165468,0,0,1,0,0,NA,3.923034094,3.9417728,3.903226822,0,psdm needed
127,52,NA,"1,2 DCA",VOCs,NA,0,4600,4.6,0.42,0.64,0.1,0.11,0.6352,2.573,7.4,0.494,963,bituminous coal,Norit GAC 400,6.8,1.5,0.038,BEM,surface water,4.217483944,NA,NA,PD-rssct,7.5,0.043165468,0,0,1,0,0,NA,3.899483478,NA,NA,0,NA
128,52,NA,"1,2 DCA",VOCs,NA,0,500,0.5,0.42,0.64,0.1,0.11,0.6352,2.573,7.4,0.494,963,bituminous coal,Norit GAC 400,6.8,1.5,0.038,BEM,surface water,4.30535137,NA,NA,PD-rssct,7.5,0.043165468,0,0,1,0,0,NA,3.969777419,NA,NA,0,NA
129,52,NA,"1,2 DCA",VOCs,NA,0,53200,53.2,0.42,0.64,0.1,0.11,0.6352,2.573,7.4,0.494,963,bituminous coal,Norit GAC 400,7,0.3,0.004,CO I,groundwater,4.123851641,NA,NA,PD-rssct,15,0.043165468,0,0,1,0,0,NA,3.824577636,NA,NA,0,NA
130,52,NA,"1,2 DCA",VOCs,NA,0,53200,53.2,0.42,0.64,0.1,0.11,0.6352,2.573,7.4,0.494,963,bituminous coal,Norit GAC 400,7,0.3,0.004,CO I,groundwater,4.136720567,NA,NA,PD-rssct,7.5,0.043165468,0,0,1,0,0,NA,3.834872777,NA,NA,0,NA
131,52,NA,"1,2 DCA",VOCs,NA,0,4300,4.3,0.42,0.64,0.1,0.11,0.6352,2.573,7.4,0.494,963,bituminous coal,Norit GAC 400,7,0.3,0.004,CO I,groundwater,4.314772812,NA,NA,PD-rssct,7.5,0.043165468,0,0,1,0,0,NA,3.977314573,NA,NA,0,NA
132,52,NA,"1,2 DCA",VOCs,NA,0,4300,4.3,0.42,0.64,0.1,0.11,0.6352,2.573,7.4,0.494,963,bituminous coal,Norit GAC 400,7,0.3,0.004,CO I,groundwater,4.328726085,NA,NA,PD-rssct,15,0.043165468,0,0,1,0,0,NA,3.988477191,NA,NA,0,NA
133,52,NA,"1,2 DCA",VOCs,NA,0,400,0.4,0.42,0.64,0.1,0.11,0.6352,2.573,7.4,0.494,963,bituminous coal,Norit GAC 400,7,0.3,0.004,CO I,groundwater,4.367355921,NA,NA,PD-rssct,15,0.043165468,0,0,1,0,0,NA,4.01938106,NA,NA,0,NA
134,52,NA,"1,2 DCA",VOCs,NA,0,100,0.1,0.42,0.64,0.1,0.11,0.6352,2.573,7.4,0.494,963,bituminous coal,Norit GAC 400,7,0.3,0.004,CO I,groundwater,4.389166085,NA,NA,PD-rssct,7.5,0.043165468,0,0,1,0,0,NA,4.036829191,NA,NA,0,NA
135,52,NA,"1,2 DCA",VOCs,NA,0,400,0.4,0.42,0.64,0.1,0.11,0.6352,2.573,7.4,0.494,963,bituminous coal,Norit GAC 400,7,0.3,0.004,CO I,groundwater,4.394451681,NA,NA,PD-rssct,7.5,0.043165468,0,0,1,0,0,NA,4.041057668,NA,NA,0,NA
136,52,NA,"1,2 DCA",VOCs,NA,0,100,0.1,0.42,0.64,0.1,0.11,0.6352,2.573,7.4,0.494,963,bituminous coal,Norit GAC 400,7,0.3,0.004,CO I,groundwater,4.421603927,NA,NA,PD-rssct,15,0.043165468,0,0,1,0,0,NA,4.062779465,NA,NA,0,NA
137,52,NA,"1,2 DCA",VOCs,NA,0,49000,49,0.42,0.64,0.1,0.11,0.6352,2.573,7.4,0.494,963,bituminous coal,Norit GAC 400,7.8,1.5,0.02,CO II,groundwater,3.903089987,NA,NA,PD-rssct,7.5,0.043165468,0,0,1,0,0,NA,3.647968313,NA,NA,0,NA
138,52,NA,"1,2 DCA",VOCs,NA,0,3900,3.9,0.42,0.64,0.1,0.11,0.6352,2.573,7.4,0.494,963,bituminous coal,Norit GAC 400,7.8,1.5,0.02,CO II,groundwater,4.161368002,NA,NA,PD-rssct,7.5,0.043165468,0,0,1,0,0,NA,3.854590725,NA,NA,0,NA
139,52,NA,"1,2 DCA",VOCs,NA,0,3900,3.9,0.42,0.64,0.1,0.11,0.6352,2.573,7.4,0.494,963,bituminous coal,Norit GAC 400,7.8,1.5,0.02,CO II,groundwater,4.130333769,NA,NA,PD-rssct,15,0.043165468,0,0,1,0,0,NA,3.829763338,NA,NA,0,NA
140,52,NA,"1,2 DCA",VOCs,NA,0,400,0.4,0.42,0.64,0.1,0.11,0.6352,2.573,7.4,0.494,963,bituminous coal,Norit GAC 400,7.8,1.5,0.02,CO II,groundwater,4.204119982,NA,NA,PD-rssct,7.5,0.043165468,0,0,1,0,0,NA,3.888792309,NA,NA,0,NA
141,52,NA,"1,2 DCA",VOCs,NA,0,400,0.4,0.42,0.64,0.1,0.11,0.6352,2.573,7.4,0.494,963,bituminous coal,Norit GAC 400,7.8,1.5,0.02,CO II,groundwater,4.264817824,NA,NA,PD-rssct,15,0.043165468,0,0,1,0,0,NA,3.937350582,NA,NA,0,NA
142,52,NA,"1,2 DCA",VOCs,NA,0,4200,4.2,0.42,0.64,0.1,0.11,0.6352,2.573,7.4,0.494,963,bituminous coal,Norit GAC 400,7.8,1.5,0.02,CO II,groundwater,4.1430148,NA,NA,PD-rssct,7.5,0.043165468,0,0,1,0,0,NA,3.839908163,NA,NA,0,NA
143,52,NA,"1,2 DCA",VOCs,NA,0,200,0.2,0.42,0.64,0.1,0.11,0.6352,2.573,7.4,0.494,963,bituminous coal,Norit GAC 400,6.8,0.1,0,DI,deionized water,4.240549249,NA,NA,PD-rssct,7.5,0.043165468,0,0,1,0,0,NA,3.917935722,NA,NA,0,NA
144,52,NA,"1,2 DCA",VOCs,NA,0,200,0.2,0.42,0.64,0.1,0.11,0.6352,2.573,7.4,0.494,963,bituminous coal,Norit GAC 400,6.8,0.1,0,DI,deionized water,4.243038049,NA,NA,PD-rssct,15,0.043165468,0,0,1,0,0,NA,3.919926762,NA,NA,0,NA
145,52,NA,"1,2 DCA",VOCs,NA,0,5000,5,0.42,0.64,0.1,0.11,0.6352,2.573,7.4,0.494,963,bituminous coal,Norit GAC 400,6.8,0.1,0,DI,deionized water,4.450249109,NA,NA,PD-rssct,15,0.043165468,0,0,1,0,0,NA,4.08569561,NA,NA,0,NA
146,52,NA,"1,2 DCA",VOCs,NA,0,5000,5,0.42,0.64,0.1,0.11,0.6352,2.573,7.4,0.494,963,bituminous coal,Norit GAC 400,6.8,0.1,0,DI,deionized water,4.481442629,NA,NA,PD-rssct,7.5,0.043165468,0,0,1,0,0,NA,4.110650426,NA,NA,0,NA
147,52,NA,"1,2 DCA",VOCs,NA,0,500,0.5,0.42,0.64,0.1,0.11,0.6352,2.573,7.4,0.494,963,bituminous coal,Norit GAC 400,8.2,0.8,0.012,dilCO II,groundwater,4.220108089,NA,NA,PD-rssct,7.5,0.043165468,0,0,1,0,0,NA,3.901582794,NA,NA,0,NA
148,52,NA,"1,2 DCA",VOCs,NA,0,4800,4.8,0.42,0.64,0.1,0.11,0.6352,2.573,7.4,0.494,963,bituminous coal,Norit GAC 400,8.2,0.8,0.012,dilCO II,groundwater,4.227886705,NA,NA,PD-rssct,7.5,0.043165468,0,0,1,0,0,NA,3.907805687,NA,NA,0,NA
149,52,NA,"1,2 DCA",VOCs,NA,0,500,0.5,0.42,0.64,0.1,0.11,0.6352,2.573,7.4,0.494,963,bituminous coal,Norit GAC 400,7.8,1,0.016,OH,groundwater,4.238046104,NA,NA,PD-rssct,15,0.043165468,0,0,1,0,0,NA,3.915933206,NA,NA,0,NA
150,52,NA,"1,2 DCA",VOCs,NA,0,500,0.5,0.42,0.64,0.1,0.11,0.6352,2.573,7.4,0.494,963,bituminous coal,Norit GAC 400,7.8,1,0.016,OH,groundwater,4.330413774,NA,NA,PD-rssct,7.5,0.043165468,0,0,1,0,0,NA,3.989827342,NA,NA,0,NA
226,62,8,"1,2 DCA",VOCs,NA,0,5600,5.6,0.42,0.64,0.1,0.11,0.6352,2.573,7.4,0.185185185,963,bituminous coal,Norit GAC 400,7.5,1,0.0155,OH GW,groundwater,4.288783693,4.358839404,4.205212224,PD-rssct,7.5,NA,0,NA,1,0,0,NA,3.956523277,4.012567846,3.889666103,0,NA
227,62,32,"1,2 DCA",VOCs,NA,0,5600,5.6,0.42,0.64,0.1,0.11,0.6352,2.573,7.4,0.185185185,963,bituminous coal,Norit GAC 400,7,0.3,0.0044,CO I,groundwater,4.291177979,4.308102239,4.273567351,PD-rssct,7.5,NA,0,NA,1,0,0,NA,3.958438706,3.971978114,3.944350204,0,C0 found in thesis
228,62,33,"1,2 DCA",VOCs,NA,0,5600,5.6,0.42,0.64,0.1,0.11,0.6352,2.573,7.4,0.185185185,963,bituminous coal,Norit GAC 400,7.8,1.5,0.0202,CO II,groundwater,4.166944582,4.17526728,4.158459269,PD-rssct,7.5,NA,0,NA,1,0,0,NA,3.859051989,3.865710147,3.852263739,0,C0 found in thesis
229,62,34,"1,2 DCA",VOCs,NA,0,5600,5.6,0.42,0.64,0.1,0.11,0.6352,2.573,7.4,0.185185185,963,bituminous coal,Norit GAC 400,7,0.3,0.0044,CO I,groundwater,4.307445526,4.326404134,4.287621374,PD-rssct,15,NA,0,NA,1,0,0,NA,3.971452744,3.98661963,3.955593422,0,C0 found in thesis
230,62,35,"1,2 DCA",VOCs,NA,0,5600,5.6,0.42,0.64,0.1,0.11,0.6352,2.573,7.4,0.185185185,963,bituminous coal,Norit GAC 400,7.8,1.5,0.0202,CO II,groundwater,4.146884719,4.157759877,4.157759877,PD-rssct,15,NA,0,NA,1,0,0,NA,3.843004099,3.851704224,3.851704224,0,C0 found in thesis
231,62,7,"1,2 DCP",VOCs,NA,0,4700,4.7,0.37,0.63,0,0.17,0.7761,2.836,7.4,0.185185185,963,bituminous coal,Norit GAC 400,7.5,1,0.0155,OH GW,groundwater,4.757089519,4.770365908,4.743394438,PD-rssct,7.5,NA,0,NA,1,0,0,NA,4.331167938,4.34178905,4.320211873,0,NA
232,62,16,"1,2 DCP",VOCs,NA,0,4700,4.7,0.37,0.63,0,0.17,0.7761,2.836,7.4,0.185185185,963,bituminous coal,Norit GAC 400,7.5,1,0.0155,OH GW,groundwater,4.765385909,4.793931871,4.789550088,PD-rssct,15,NA,0,NA,1,0,0,NA,4.337805051,4.36064182,4.357136394,0,NA
288,78,4,"1,2 DCP",VOCs,NA,0,5000,5,0.37,0.63,0,0.17,0.7761,2.836,7.4,0.185185185,963,bituminous coal,Norit GAC 400,7.8,1.6,0.022,CO II,groundwater,4.619510721,NA,NA,PD-rssct,7.5,NA,NA,NA,1,0,0,NA,4.2211049,NA,NA,0,NA
289,78,5,"1,2 DCP",VOCs,NA,0,5000,5,0.37,0.63,0,0.17,0.7761,2.836,7.4,0.185185185,963,bituminous coal,Norit GAC 400,7.9,3.5,0.039,FL GW,groundwater,4.557507202,NA,NA,PD-rssct,7.5,NA,NA,NA,1,0,0,NA,4.171502085,NA,NA,0,NA
290,78,6,"1,2 DCP",VOCs,NA,0,5000,5,0.37,0.63,0,0.17,0.7761,2.836,7.4,0.185185185,963,bituminous coal,Norit GAC 400,7.9,1.6,0.105,FL DIL,groundwater,4.290034611,NA,NA,PD-rssct,7.5,NA,NA,NA,1,0,0,NA,3.957524012,NA,NA,0,NA
291,78,11,"1,2 DCP",VOCs,NA,0,5000,5,0.37,0.63,0,0.17,0.7761,2.836,7.4,0.185185185,963,bituminous coal,Norit GAC 400,7.8,1.6,0.022,CO II,groundwater,4.574609941,NA,NA,PD-rssct,15,NA,NA,NA,1,0,0,NA,4.185184276,NA,NA,0,NA
292,78,12,"1,2 DCP",VOCs,NA,0,5000,5,0.37,0.63,0,0.17,0.7761,2.836,7.4,0.185185185,963,bituminous coal,Norit GAC 400,7.9,3.5,0.039,FL GW,groundwater,4.557507202,NA,NA,PD-rssct,15,NA,NA,NA,1,0,0,NA,4.171502085,NA,NA,0,NA
293,78,13,"1,2 DCP",VOCs,NA,0,5000,5,0.37,0.63,0,0.17,0.7761,2.836,7.4,0.185185185,963,bituminous coal,Norit GAC 400,7.9,1.6,0.105,FL DIL,groundwater,4.311753861,NA,NA,PD-rssct,15,NA,NA,NA,1,0,0,NA,3.974899412,NA,NA,0,NA
294,78,34,"1,2 DCP",VOCs,NA,0,5000,5,0.37,0.63,0,0.17,0.7761,2.836,7.4,0.185185185,963,bituminous coal,Norit GAC 400,7.8,1.6,0.022,CO II,groundwater,4.816705184,NA,NA,"PD-rssct, low temp",7.5,NA,NA,NA,1,0,0,NA,4.37886047,NA,NA,0,NA
295,78,40,"1,2 DCP",VOCs,NA,0,5000,5,0.37,0.63,0,0.17,0.7761,2.836,7.4,0.185185185,963,bituminous coal,Norit GAC 400,7.8,1.6,0.022,CO II,groundwater,4.816970038,NA,NA,"PD-rssct, low temp",7.5,NA,NA,NA,1,0,0,NA,4.379072353,NA,NA,0,NA
233,62,3,"1,2,3 TCP",VOCs,NA,0,7300,7.3,0.52,0.79,0,0,0.8985,3.59,7.4,0.185185185,963,bituminous coal,Norit GAC 400,7.5,1,0.0155,OH GW,groundwater,5.034581345,5.061314862,5.006093644,PD-rssct,7.5,NA,0,NA,1,0,0,NA,4.553161399,4.574548212,4.530371238,0,NA
234,62,12,"1,2,3 TCP",VOCs,NA,0,7300,7.3,0.52,0.79,0,0,0.8985,3.59,7.4,0.185185185,963,bituminous coal,Norit GAC 400,7.5,1,0.0155,OH GW,groundwater,4.99965108,5.013759944,4.985068429,PD-rssct,15,NA,0,NA,1,0,0,NA,4.525217187,4.536504279,4.513551066,0,NA
296,78,7,"1,2,3 TCP",VOCs,NA,0,5000,5,0.52,0.79,0,0,0.8985,3.59,7.4,0.185185185,963,bituminous coal,Norit GAC 400,7.8,1.6,0.022,CO II,groundwater,5.039493435,NA,NA,PD-rssct,7.5,NA,NA,NA,1,0,0,NA,4.557091071,NA,NA,0,NA
297,78,14,"1,2,3 TCP",VOCs,NA,0,5000,5,0.52,0.79,0,0,0.8985,3.59,7.4,0.185185185,963,bituminous coal,Norit GAC 400,7.8,1.6,0.022,CO II,groundwater,4.933689709,NA,NA,PD-rssct,15,NA,NA,NA,1,0,0,NA,4.47244809,NA,NA,0,NA
298,78,36,"1,2,3 TCP",VOCs,NA,0,5000,5,0.52,0.79,0,0,0.8985,3.59,7.4,0.185185185,963,bituminous coal,Norit GAC 400,7.8,1.6,0.022,CO II,groundwater,5.054613055,NA,NA,"PD-rssct, low temp",7.5,NA,NA,NA,1,0,0,NA,4.569186767,NA,NA,0,NA
308,16,NA,Acetochlor,Pesticides,NA,0,392,0.392,1.16,1.3,0,1.3,2.1402,9.25,8.8,0.724304716,1468,bituminous coal,Norit 1240,6.2,1.7,0.024,"D,LM",surface water,4.929418926,NA,NA,pilot,7,0.409356725,0,0,0,0,1,NA,4.929418926,NA,0,0,NA
321,16,NA,Acetochlor,Pesticides,NA,0,392,0.392,1.16,1.3,0,1.3,2.1402,9.25,8.03,0.840102829,899,bituminous coal,calgon F300,7.7,2.8,0.044,"B, ozonated BEM",surface water,4.892094603,NA,NA,pilot,7.5,0.409356725,0,0,0,0,1,NA,4.892094603,NA,0,0,added
1,17,NA,Acetochlor,Pesticides,NA,0,392,0.392,1.16,1.3,0,1.3,2.1402,9.25,8.8,0.724304716,1468,bituminous coal,Norit 1240,7,3.9,0.097,"A, coagulated BEM",surface water,5.021189299,NA,NA,PD-rssct,7,0.409356725,0,0,1,0,0,NA,4.542447762,NA,NA,0,NA
7,17,NA,Acetochlor,Pesticides,NA,0,392,0.392,1.16,1.3,0,1.3,2.1402,9.25,8.8,0.724304716,1468,bituminous coal,Norit 1240,7,3.9,0.097,"A, coagulated BEM",surface water,5.380211242,NA,NA,PD-rssct,15,0.409356725,0,0,1,0,0,NA,4.829665316,NA,NA,0,NA
11,17,NA,Acetochlor,Pesticides,NA,0,392,0.392,1.16,1.3,0,1.3,2.1402,9.25,8.03,0.840102828,899,bituminous coal,calgon F300,7.7,2.4,0.04,"B, ozonated BEM",surface water,5.146128036,NA,NA,PD-rssct,7.5,0.409356725,0,0,1,0,0,NA,4.642398752,NA,NA,0,NA
15,17,NA,Acetochlor,Pesticides,NA,0,392,0.392,1.16,1.3,0,1.3,2.1402,9.25,8.8,0.724304716,1468,bituminous coal,Norit 1240,6,1.6,0.025,"C, OWASA",surface water,4.903089987,NA,NA,PD-rssct,7,0.409356725,0,0,1,0,0,NA,4.447968313,NA,NA,0,corrected
21,17,NA,Acetochlor,Pesticides,NA,0,392,0.392,1.16,1.3,0,1.3,2.1402,9.25,8.8,0.724304716,1468,bituminous coal,Norit 1240,7,1.4,0.018,"D, LM",surface water,5.322219295,NA,NA,PD-rssct,7,0.409356725,0,0,1,0,0,NA,4.783271759,NA,NA,0,NA
69,51,NA,Acetochlor,Pesticides,NA,0,200,0.2,1.16,1.3,0,1.3,2.1402,9.25,8.03,0.840102828,899,bituminous coal,calgon F300,8.1,2.11,0.056,conventional,surface water,4.991226076,NA,NA,PDrssct,7.5,0.409356725,0,0,1,0,0,0,4.518477184,NA,NA,0,author fitted psdm
70,51,NA,Acetochlor,Pesticides,NA,0,200,0.2,1.16,1.3,0,1.3,2.1402,9.25,8.03,0.840102828,899,bituminous coal,calgon F300,8.2,2.1,0.037,MIEX,surface water,4.897627091,NA,NA,PD-rssct,7.5,0.409356725,0,0,1,0,0,0,4.443597996,NA,NA,0,author fitted psdm
71,51,NA,Acetochlor,Pesticides,NA,0,200,0.2,1.16,1.3,0,1.3,2.1402,9.25,8.03,0.840102829,899,bituminous coal,calgon F300,8,3.85,0.061,ozone/bio,surface water,4.681241237,NA,NA,PD-rssct,7.5,0.409356725,0,0,1,0,0,0,4.270489313,NA,NA,0,author fitted psdm
72,51,NA,Acetochlor,Pesticides,NA,0,200,0.2,1.16,1.3,0,1.3,2.1402,9.25,8.03,0.840102829,899,bituminous coal,calgon F300,8.1,3,0.045,ozone/bio,surface water,4.929418926,NA,NA,PD-rssct,7.5,0.409356725,0,0,1,0,0,0,4.469031464,NA,NA,0,author fitted psdm
73,51,NA,Acetochlor,Pesticides,NA,0,200,0.2,1.16,1.3,0,1.3,2.1402,9.25,8.03,0.840102829,899,bituminous coal,calgon F300,8.1,2.17,0.033,ozone/bio,surface water,4.973127854,NA,NA,PD-rssct,7.5,0.409356725,0,0,1,0,0,0,4.503998606,NA,NA,0,author fitted psdm
153,57,NA,Acetochlor,Pesticides,NA,0,200,0.2,1.16,1.3,0,1.3,2.1402,9.25,8.8,0.724304716,1468,bituminous coal,Norit 1240,6,2.02,0.032,OWASA,surface water,4.698970004,NA,NA,CD-rssct,7,0.409356725,0,0,0,1,0,NA,4.284672327,NA,NA,0,"author PSDM, corrected"
158,57,NA,Acetochlor,Pesticides,NA,0,200,0.2,1.16,1.3,0,1.3,2.1402,9.25,8.8,0.724304716,1468,bituminous coal,Norit 1240,6,2.02,0.032,OWASA,surface water,5.339451441,NA,NA,PD-rssct,7,0.409356725,0,0,1,0,0,NA,4.797057476,NA,NA,0,"author PSDM, corrected"
309,16,NA,Aldicarb,Pesticides,14.33,0,450,0.45,0.77,1.52,0.23,1.33,1.4894,5.622,8.8,0.724304716,1468,bituminous coal,Norit 1240,7,3.9,0.098,"A, coag BEM",surface water,4.812913357,NA,NA,pilot,7,0.187919463,0,0,0,0,1,NA,4.812913357,NA,0,0,NA
310,16,NA,Aldicarb,Pesticides,14.33,0,450,0.45,0.77,1.52,0.23,1.33,1.4894,5.622,8.03,0.840102829,899,bituminous coal,calgon F300,7.7,2.8,0.044,"B, ozonated BEM",surface water,4.72427587,NA,NA,pilot,7.5,0.187919463,0,0,0,0,1,NA,4.72427587,NA,0,0,NA
311,16,NA,Aldicarb,Pesticides,14.33,0,450,0.45,0.77,1.52,0.23,1.33,1.4894,5.622,8.8,0.724304716,1468,bituminous coal,Norit 1240,6.2,1.7,0.024,"D,LM",surface water,5,NA,NA,pilot,7,0.187919463,0,0,0,0,1,NA,5,NA,0,0,NA
2,17,NA,Aldicarb,Pesticides,14.33,0,450,0.45,0.77,1.52,0.23,1.33,1.4894,5.622,8.8,0.724304716,1468,bituminous coal,Norit 1240,7,3.9,0.097,"A, coagulated BEM",surface water,5.079181246,NA,NA,PD-rssct,7,0.187919463,0,0,1,0,0,NA,4.58884132,NA,NA,0,NA
8,17,NA,Aldicarb,Pesticides,14.33,0,450,0.45,0.77,1.52,0.23,1.33,1.4894,5.622,8.8,0.724304716,1468,bituminous coal,Norit 1240,7,3.9,0.097,"A, coagulated BEM",surface water,5.414973347,NA,NA,PD-rssct,15,0.187919463,0,0,1,0,0,NA,4.857475001,NA,NA,0,NA
12,17,NA,Aldicarb,Pesticides,14.33,0,450,0.45,0.77,1.52,0.23,1.33,1.4894,5.622,8.03,0.84010283,899,bituminous coal,calgon F300,7.7,2.4,0.04,"B, ozonated BEM",surface water,5.06069784,NA,NA,PD-rssct,7.5,0.187919463,0,0,1,0,0,NA,4.574054595,NA,NA,0,NA
16,17,NA,Aldicarb,Pesticides,14.33,0,450,0.45,0.77,1.52,0.23,1.33,1.4894,5.622,8.8,0.724304716,1468,bituminous coal,Norit 1240,6,1.6,0.025,"C, OWASA",surface water,5.230448921,NA,NA,PD-rssct,7,0.187919463,0,0,1,0,0,NA,4.70985546,NA,NA,0,NA
22,17,NA,Aldicarb,Pesticides,14.33,0,450,0.45,0.77,1.52,0.23,1.33,1.4894,5.622,8.8,0.724304716,1468,bituminous coal,Norit 1240,7,1.4,0.018,"D, LM",surface water,5.531478917,NA,NA,PD-rssct,7,0.187919463,0,0,1,0,0,NA,4.950679457,NA,NA,0,NA
74,51,NA,Aldicarb,Pesticides,14.33,0,200,0.2,1.52,0.23,1.33,1.4894,5.622,8.03,8.03,0.84010283,899,bituminous coal,calgon F300,8.1,2.11,0.056,conventional,surface water,5.068185861,NA,NA,PDrssct,7.5,0.187919463,0,0,1,0,0,0,4.580045012,NA,NA,0,author fitted psdm
75,51,NA,Aldicarb,Pesticides,14.33,0,200,0.2,1.52,0.23,1.33,1.4894,5.622,8.03,8.03,0.84010283,899,bituminous coal,calgon F300,8.2,2.1,0.037,MIEX,surface water,4.826074802,NA,NA,PD-rssct,7.5,0.187919463,0,0,1,0,0,0,4.386356165,NA,NA,0,author fitted psdm
76,51,NA,Aldicarb,Pesticides,14.33,0,200,0.2,1.52,0.23,1.33,1.4894,5.622,8.03,8.03,0.840102831,899,bituminous coal,calgon F300,8,3.85,0.061,ozone/bio,surface water,4.591064607,NA,NA,PD-rssct,7.5,0.187919463,0,0,1,0,0,0,4.198348009,NA,NA,0,author fitted psdm
77,51,NA,Aldicarb,Pesticides,14.33,0,200,0.2,1.52,0.23,1.33,1.4894,5.622,8.03,8.03,0.84010283,899,bituminous coal,calgon F300,8.1,2.17,0.033,ozone/bio,surface water,4.913813852,NA,NA,PD-rssct,7.5,0.187919463,0,0,1,0,0,0,4.456547405,NA,NA,0,author fitted psdm
78,51,NA,Aldicarb,Pesticides,14.33,0,200,0.2,1.52,0.23,1.33,1.4894,5.622,8.03,8.03,0.840102831,899,bituminous coal,calgon F300,8.1,3,0.045,ozone/bio,surface water,4.919078092,NA,NA,PD-rssct,7.5,0.187919463,0,0,1,0,0,0,4.460758797,NA,NA,0,author fitted psdm
3,17,NA,Atrazine,Pesticides,14.48,0.001,18,0.018,1.22,1.29,0.17,1.01,1.6196,7.783,8.8,0.724304716,1468,bituminous coal,Norit 1240,7,3.9,0.097,"A, coagulated BEM",surface water,5.342422681,NA,NA,PD-rssct,7,0.165605096,0,0,1,0,0,NA,4.799434468,NA,NA,0,NA
17,17,NA,Atrazine,Pesticides,14.48,0.0101,18,0.018,1.22,1.29,0.17,1.01,1.6196,7.783,8.8,0.724304716,1468,bituminous coal,Norit 1240,6,1.6,0.025,"C, OWASA",surface water,5.361727836,NA,NA,PD-rssct,7,0.165605096,0,0,1,0,0,NA,4.814878592,NA,NA,0,NA
23,17,NA,Atrazine,Pesticides,14.48,0.001,18,0.018,1.22,1.29,0.17,1.01,1.6196,7.783,8.8,0.724304716,1468,bituminous coal,Norit 1240,7,1.4,0.018,"D, LM",surface water,5.33243846,NA,NA,PD-rssct,7,0.165605096,0,0,1,0,0,NA,4.791447091,NA,NA,0,NA
53,35,1,Atrazine,Pesticides,14.48,0,165,0.165,1.22,1.29,0.17,1.01,1.6196,7.783,6.4,0.445603577,671,lignite coal,norit darco 1240,8.4,5.4,0.184,surface water,surface water,3.906583828,4.034603734,3.724263865,CD-rssct,5.2,0.165605096,0,0,0,1,0,0,3.650763385,3.75317931,3.504907415,0,corrected
54,35,2,Atrazine,Pesticides,14.48,0.002,165,0.165,1.22,1.29,0.17,1.01,1.6196,7.783,6.4,0.445603577,671,lignite coal,norit darco 1240,6.7,4.3,0.096,synthetic water,synthetic surface water,4.142398121,4.174866828,4.107304419,CD-rssct,5.2,0.165605096,0,0,0,1,0,0,3.83941482,3.865389785,3.811339859,0,corrected
154,57,NA,Atrazine,Pesticides,14.48,0.0101,10,0.01,1.22,1.29,0.17,1.01,1.6196,7.783,8.8,0.724304716,1468,bituminous coal,Norit 1240,6,2.02,0.032,OWASA,surface water,5.062205809,NA,NA,CD-rssct,7,0.165605096,0,0,0,1,0,NA,4.57526097,NA,NA,0,"author PSDM, corrected"
159,57,NA,Atrazine,Pesticides,14.48,0.0101,10,0.01,1.22,1.29,0.17,1.01,1.6196,7.783,8.8,0.724304716,1468,bituminous coal,Norit 1240,6,2.02,0.032,OWASA,surface water,5.372912003,NA,NA,PD-rssct,7,0.165605096,0,0,1,0,0,NA,4.823825925,NA,NA,0,"author PSDM, corrected"
376,57,NA,Atrazine,Pesticides,14.48,0.0101,10,0.01,1.22,1.29,0.17,1.01,1.6196,7.783,8.8,0.724304716,1468,bituminous coal,Norit 1240,6,2.02,0.032,OWASA,surface water,4.925827575,NA,NA,pilot,7,0.165605096,0,0,0,0,1,NA,4.925827575,NA,NA,0,author PSDM
174,60,8,Atrazine,Pesticides,4.2,3.00E-04,100,0.1,1.22,1.29,0.17,1.01,1.6196,7.783,8.03,0.3268,899,bituminous coal,calgon F300,7.6,2.3,0.062,"Water B, river",surface water,5.064399535,5.075880989,5.052606284,PD-rssct,10,0.165605096,0,0,1,0,0,0,4.577015951,4.586201114,4.56758135,0,NA
171,60,1,Bisphenol A,Industrial compounds,9.78,-0.098,100,0.1,1.61,1.49,1.01,0.91,1.8643,9.239,5.5,0.29,1110,bituminous coal,Norit N1240,7.6,2.3,0.062,"Water B, river",surface water,3.325538751,3.460000476,3.129751205,"PD-rssct, .61mm",10,0.355421687,0,0,1,0,0,0,3.185927324,3.293496704,3.029297287,0,NA
172,60,2,Bisphenol A,Industrial compounds,9.78,-0.098,100,0.1,1.61,1.49,1.01,0.91,1.8643,9.239,5.5,0.29,1110,bituminous coal,Norit N1240,7.6,2.3,0.062,"Water B, river",surface water,3.761207786,3.84971116,3.649928307,"PD-rssct, .20mm",10,0.355421687,0,0,1,0,0,0,3.534462552,3.605265251,3.445438968,0,NA
173,60,3,Bisphenol A,Industrial compounds,9.78,-0.098,100,0.1,1.61,1.49,1.01,0.91,1.8643,9.239,5.5,0.29,1110,bituminous coal,Norit N1240,7.6,2.3,0.062,"Water B, river",surface water,3.854921994,3.980401307,3.654961909,"PD-rssct, .11mm",10,0.355421687,0,0,1,0,0,0,3.609433919,3.709817369,3.44946585,0,NA
325,16,NA,Carbamazepine,Pharmaceuticals,15.96,0,64,0.064,2.15,1.9,0.5,1.15,1.8106,10.07,8.8,0.724304716,1468,bituminous coal,Norit 1240,7,3.9,0.098,"A, coag BEM",surface water,4.903089987,NA,NA,pilot,7,0.462025316,0,0,0,0,1,NA,4.903089987,NA,0,0,NA
326,16,NA,Carbamazepine,Pharmaceuticals,15.96,0,64,0.064,2.15,1.9,0.5,1.15,1.8106,10.07,8.8,0.724304716,1468,bituminous coal,Norit 1240,6.2,1.7,0.024,"D,LM",surface water,4.954242509,NA,NA,pilot,7,0.462025316,0,0,0,0,1,NA,4.954242509,NA,0,0,NA
32,17,NA,Carbamazepine,Pharmaceuticals,15.96,0,64,0.064,2.15,1.9,0.5,1.15,1.8106,10.07,8.8,0.724304716,1468,bituminous coal,Norit 1240,7,3.9,0.097,"A, coagulated BEM",surface water,5.491361694,NA,NA,PD-rssct,7,0.462025316,0,0,1,0,0,NA,4.918585678,NA,NA,0,NA
42,17,NA,Carbamazepine,Pharmaceuticals,15.96,0,64,0.064,2.15,1.9,0.5,1.15,1.8106,10.07,8.8,0.724304716,1468,bituminous coal,Norit 1240,6,1.6,0.025,"C, OWASA",surface water,5.414973347,NA,NA,PD-rssct,7,0.462025316,0,0,1,0,0,NA,4.857475001,NA,NA,0,NA
47,17,NA,Carbamazepine,Pharmaceuticals,15.96,0,64,0.064,2.15,1.9,0.5,1.15,1.8106,10.07,8.8,0.724304716,1468,bituminous coal,Norit 1240,7,1.4,0.018,"D, LM",surface water,5.51851394,NA,NA,PD-rssct,7,0.462025316,0,0,1,0,0,NA,4.940307475,NA,NA,0,NA
63,35,7,Carbamazepine,Pharmaceuticals,15.96,0,157,0.157,2.15,1.9,0.5,1.15,1.8106,10.07,6.4,0.445603577,671,lignite coal,norit darco 1240,8.4,5.4,0.184,surface water,surface water,3.979863323,4.127474534,3.754534003,CD-rssct,5.2,0.462025316,0,0,0,1,0,0,3.709386981,3.827475951,3.529123526,0,corrected
64,35,8,Carbamazepine,Pharmaceuticals,15.96,0,157,0.157,2.15,1.9,0.5,1.15,1.8106,10.07,6.4,0.445603577,671,lignite coal,norit darco 1240,6.7,4.3,0.096,synthetic water,synthetic surface water,4.158106572,4.212238721,4.096253391,CD-rssct,5.2,0.462025316,0,0,0,1,0,0,3.851981581,3.8952873,3.802499036,0,corrected
65,35,9,Carbamazepine,Pharmaceuticals,15.96,0,157,0.157,2.15,1.9,0.5,1.15,1.8106,10.07,6.4,0.445603577,671,lignite coal,norit darco 1240,7.5,7,0.162,waste water,WW impacted,3.642153577,3.739147583,3.517074817,CD-rssct,5.2,0.462025316,0,0,0,1,0,0,3.439219185,3.516814389,3.339156176,0,corrected
85,51,NA,Carbamazepine,Pharmaceuticals,15.96,0,200,0.2,2.15,1.9,0.5,1.15,1.8106,10.07,8.03,0.840102832,899,bituminous coal,calgon F300,8,3.85,0.061,ozone/bio,surface water,4.991226076,NA,NA,PD-rssct,7.5,0.462025316,0,0,1,0,0,0,4.518477184,NA,NA,0,author fitted psdm
163,57,NA,Carbamazepine,Pharmaceuticals,15.96,0,100,0.1,2.15,1.9,0.5,1.15,1.8106,10.07,8.8,0.724304716,1468,bituminous coal,Norit 1240,6,2.02,0.032,OWASA,surface water,4.946943271,NA,NA,CD-rssct,7,0.462025316,0,0,0,1,0,NA,4.48305094,NA,NA,0,"author PSDM, corrected"
166,57,NA,Carbamazepine,Pharmaceuticals,15.96,0,100,0.1,2.15,1.9,0.5,1.15,1.8106,10.07,8.8,0.724304716,1468,bituminous coal,Norit 1240,6,2.02,0.032,OWASA,surface water,5.432809005,NA,NA,PD-rssct,7,0.462025316,0,0,1,0,0,NA,4.871743527,NA,NA,0,"author PSDM, corrected"
386,57,NA,Carbamazepine,Pharmaceuticals,15.96,0,100,0.1,2.15,1.9,0.5,1.15,1.8106,10.07,8.8,0.724304716,1468,bituminous coal,Norit 1240,6,2.02,0.032,OWASA,surface water,4.946943271,NA,NA,pilot,7,0.462025316,0,0,0,0,1,NA,4.946943271,NA,NA,0,author PSDM
169,59,NA,Carbamazepine,Pharmaceuticals,15.96,0,830,0.83,2.15,1.9,0.5,1.15,1.8106,10.07,8.03,0.840102832,899,bituminous coal,calgon F300,7.8,5.25,0.1465,wwtp eff,surface water,3.725496323,NA,NA,"gacnf, CD-rssct",10,0.462025316,0,0,0,1,0,0,3.505893382,NA,NA,0,author tabulated bv11
269,77,1,Carbamazepine,Pharmaceuticals,NA,0,370,0.37,2.15,1.9,0.5,1.15,1.8106,10.07,6.4,0.445603577,671,lignite coal,norit darco 1240,7.5,7,0.162,WWTP 1,WW impacted,3.579783597,NA,NA,CD-rssct,5.2,NA,NA,NA,0,1,0,NA,3.3893232,NA,NA,0,NA
270,77,2,Carbamazepine,Pharmaceuticals,NA,0,350,0.35,2.15,1.9,0.5,1.15,1.8106,10.07,6.4,0.445603577,671,lignite coal,norit darco 1240,7.9,6.3,0.16,WWTP 2,WW impacted,3,NA,NA,CD-rssct,5.2,NA,NA,NA,0,1,0,NA,2.925496323,NA,NA,0,NA
271,77,3,Carbamazepine,Pharmaceuticals,NA,0,390,0.39,2.15,1.9,0.5,1.15,1.8106,10.07,6.4,0.445603577,671,lignite coal,norit darco 1240,7.3,10.1,0.156,WWTP 3,WW impacted,3.86923172,NA,NA,CD-rssct,5.2,NA,NA,NA,0,1,0,NA,3.620881699,NA,NA,0,NA
272,77,4,Carbamazepine,Pharmaceuticals,NA,0,190,0.19,2.15,1.9,0.5,1.15,1.8106,10.07,6.4,0.445603577,671,lignite coal,norit darco 1240,7.4,4.8,0.098,WWTP 4,WW impacted,3.77815125,NA,NA,CD-rssct,5.2,NA,NA,NA,0,1,0,NA,3.548017323,NA,NA,0,NA
151,52,NA,CT,VOCs,NA,0,1800,1.8,0.46,0.38,0,0,0.7391,2.823,7.4,0.494,963,bituminous coal,Norit GAC 400,7.8,1.5,0.02,CO II,groundwater,4.720159304,NA,NA,PD-rssct,7.5,0.00729927,0,0,1,0,0,NA,4.301623766,NA,NA,0,NA
152,52,NA,CT,VOCs,NA,0,1800,1.8,0.46,0.38,0,0,0.7391,2.823,7.4,0.494,963,bituminous coal,Norit GAC 400,7.8,1.5,0.02,CO II,groundwater,4.790285164,NA,NA,PD-rssct,15,0.00729927,0,0,1,0,0,NA,4.357724454,NA,NA,0,NA
237,62,4,CT,VOCs,NA,0,4000,4,0.46,0.38,0,0,0.7391,2.823,7.4,0.185185185,963,bituminous coal,Norit GAC 400,7.5,1,0.0155,OH GW,groundwater,4.950274981,4.978361998,4.920245126,PD-rssct,7.5,NA,0,NA,1,0,0,NA,4.485716308,4.508185921,4.461692424,0,NA
238,62,13,CT,VOCs,NA,0,4000,4,0.46,0.38,0,0,0.7391,2.823,7.4,0.185185185,963,bituminous coal,Norit GAC 400,7.5,1,0.0155,OH GW,groundwater,4.868345733,4.896422446,4.868769058,PD-rssct,15,NA,0,NA,1,0,0,NA,4.42017291,4.44263428,4.42051157,0,NA
299,1,3,Diatrizoic acid,Pharmaceuticals,2.17,-1,3000,3,3.37,3.18,1.23,1.28,2.5009,13.798,8.1,0.746008169,1083,lignite coal,donau carbon epibon a 8*30,7,11.4,0.248,secondary effluent,WW impacted,3.261340187,3.298108416,3.221168743,pilot up flow,19,0.394594595,0,0,0,0,1,0,3.134568472,3.163983056,3.102431318,0,NA
300,1,4,Diatrizoic acid,Pharmaceuticals,2.17,-1,3000,3,3.37,3.18,1.23,1.28,2.5009,13.798,8.1,0.746008169,1083,lignite coal,donau carbon epibon a 8*30,7,11.4,0.248,secondary effluent,WW impacted,3.030080778,3.112653305,2.928033668,pilot dual media,14,0.394594595,0,0,0,0,1,0,2.949560945,3.015618967,2.867923257,0,NA
301,1,5,Diclofenac,Pharmaceuticals,4,-0.999,6300,6.3,1.81,1.85,0.55,0.77,2.025,11.025,8.1,0.746008169,1083,lignite coal,donau carbon epibon a 8*30,7,11.4,0.248,secondary effluent,WW impacted,3.804133501,3.958493025,3.562448586,pilot up flow,19,0.406417112,0,0,0,0,1,0,3.568803124,3.692290743,3.375455192,0,NA
302,1,6,Diclofenac,Pharmaceuticals,4,-0.999,6300,6.3,1.81,1.85,0.55,0.77,2.025,11.025,8.1,0.746008169,1083,lignite coal,donau carbon epibon a 8*30,7,11.4,0.248,secondary effluent,WW impacted,3.783464209,3.885397151,3.650022629,pilot dual media,14,0.406417112,0,0,0,0,1,0,3.55226769,3.633814044,3.445514426,0,NA
327,16,NA,Diclofenac,Pharmaceuticals,4,-0.9938,118,0.118,1.81,1.85,0.55,0.77,2.025,11.025,8.8,0.724304716,1468,bituminous coal,Norit 1240,6.2,1.7,0.024,"D,LM",surface water,5.033423755,NA,NA,pilot,7,0.406417112,0,0,0,0,1,NA,5.033423755,NA,0,0,NA
33,17,NA,Diclofenac,Pharmaceuticals,4,-0.999,118,0.118,1.81,1.85,0.55,0.77,2.025,11.025,8.8,0.724304716,1468,bituminous coal,Norit 1240,7,3.9,0.097,"A, coagulated BEM",surface water,4.95424251,NA,NA,PD-rssct,7,0.406417112,0,0,1,0,0,NA,4.488890331,NA,NA,0,NA
38,17,NA,Diclofenac,Pharmaceuticals,4,-0.9998,118,0.118,1.81,1.85,0.55,0.77,2.025,11.025,8.03,0.840102834,899,bituminous coal,calgon F300,7.7,2.4,0.04,"B, ozonated BEM",surface water,5.146128036,NA,NA,PD-rssct,7.5,0.406417112,0,0,1,0,0,NA,4.642398752,NA,NA,0,NA
43,17,NA,Diclofenac,Pharmaceuticals,4,-0.9902,118,0.118,1.81,1.85,0.55,0.77,2.025,11.025,8.8,0.724304716,1468,bituminous coal,Norit 1240,6,1.6,0.025,"C, OWASA",surface water,5.301029996,NA,NA,PD-rssct,7,0.406417112,0,0,1,0,0,NA,4.76632032,NA,NA,0,NA
48,17,NA,Diclofenac,Pharmaceuticals,4,-0.999,118,0.118,1.81,1.85,0.55,0.77,2.025,11.025,8.8,0.724304716,1468,bituminous coal,Norit 1240,7,1.4,0.018,"D, LM",surface water,5.531478917,NA,NA,PD-rssct,7,0.406417112,0,0,1,0,0,NA,4.950679457,NA,NA,0,NA
86,51,NA,Diclofenac,Pharmaceuticals,4,-0.9999,100,0.1,1.85,0.55,0.77,2.025,11.025,8.03,8.03,0.840102834,899,bituminous coal,calgon F300,8.1,2.11,0.056,conventional,surface water,4.875061264,NA,NA,PDrssct,7.5,0.406417112,0,0,1,0,0,0,4.425545334,NA,NA,0,author fitted psdm
87,51,NA,Diclofenac,Pharmaceuticals,4,-0.9999,100,0.1,1.85,0.55,0.77,2.025,11.025,8.03,8.03,0.840102835,899,bituminous coal,calgon F300,8.2,2.1,0.037,MIEX,surface water,4.832508912,NA,NA,PD-rssct,7.5,0.406417112,0,0,1,0,0,0,4.391503453,NA,NA,0,author fitted psdm
88,51,NA,Diclofenac,Pharmaceuticals,4,-0.9999,100,0.1,1.85,0.55,0.77,2.025,11.025,8.03,8.03,0.840102835,899,bituminous coal,calgon F300,8,3.85,0.061,ozone/bio,surface water,4.568201724,NA,NA,PD-rssct,7.5,0.406417112,0,0,1,0,0,0,4.180057702,NA,NA,0,author fitted psdm
89,51,NA,Diclofenac,Pharmaceuticals,4,-0.9999,100,0.1,1.85,0.55,0.77,2.025,11.025,8.03,8.03,0.840102835,899,bituminous coal,calgon F300,8.1,3,0.045,ozone/bio,surface water,4.908485019,NA,NA,PD-rssct,7.5,0.406417112,0,0,1,0,0,0,4.452284338,NA,NA,0,author fitted psdm
90,51,NA,Diclofenac,Pharmaceuticals,4,-0.9999,100,0.1,1.85,0.55,0.77,2.025,11.025,8.03,8.03,0.840102835,899,bituminous coal,calgon F300,8.1,2.17,0.033,ozone/bio,surface water,4.934498451,NA,NA,PD-rssct,7.5,0.406417112,0,0,1,0,0,0,4.473095084,NA,NA,0,author fitted psdm
273,77,5,Diphenhydramine,Pharmaceuticals,NA,0.959,300,0.3,1.31,1.11,0,1.22,2.1872,9.31,6.4,0.445603577,671,lignite coal,norit darco 1240,7.5,7,0.162,WWTP 1,WW impacted,4.230448921,NA,NA,CD-rssct,5.2,NA,NA,NA,0,1,0,NA,3.90985546,NA,NA,0,NA
274,77,6,Diphenhydramine,Pharmaceuticals,NA,0.903,900,0.9,1.31,1.11,0,1.22,2.1872,9.31,6.4,0.445603577,671,lignite coal,norit darco 1240,7.9,6.3,0.16,WWTP 2,WW impacted,3.477121255,NA,NA,CD-rssct,5.2,NA,NA,NA,0,1,0,NA,3.307193327,NA,NA,0,NA
275,77,7,Diphenhydramine,Pharmaceuticals,NA,0.974,490,0.49,1.31,1.11,0,1.22,2.1872,9.31,6.4,0.445603577,671,lignite coal,norit darco 1240,7.3,10.1,0.156,WWTP 3,WW impacted,4.278753601,NA,NA,CD-rssct,5.2,NA,NA,NA,0,1,0,NA,3.948499204,NA,NA,0,NA
328,16,NA,Erythromycin,Pharmaceuticals,9,0.9901,243,0.243,2.9,3.73,1.25,4.96,5.773,26.13,8.8,0.724304716,1468,bituminous coal,Norit 1240,7,3.9,0.098,"A, coag BEM",surface water,4.342422681,NA,NA,pilot,7,0.146464646,0,0,0,0,1,NA,4.342422681,NA,0,0,NA
329,16,NA,Erythromycin,Pharmaceuticals,9,0.9984,243,0.243,2.9,3.73,1.25,4.96,5.773,26.13,8.8,0.724304716,1468,bituminous coal,Norit 1240,6.2,1.7,0.024,"D,LM",surface water,4.819543936,NA,NA,pilot,7,0.146464646,0,0,0,0,1,NA,4.819543936,NA,0,0,NA
34,17,NA,Erythromycin,Pharmaceuticals,9,0.9901,243,0.243,2.9,3.73,1.25,4.96,5.773,26.13,8.8,0.724304716,1468,bituminous coal,Norit 1240,7,3.9,0.097,"A, coagulated BEM",surface water,4.903089987,NA,NA,PD-rssct,7,0.146464646,0,0,1,0,0,NA,4.447968313,NA,NA,0,NA
39,17,NA,Erythromycin,Pharmaceuticals,9,0.9525,243,0.243,2.9,3.73,1.25,4.96,5.773,26.13,8.03,0.840102836,899,bituminous coal,calgon F300,7.7,2.4,0.04,"B, ozonated BEM",surface water,5,NA,NA,PD-rssct,7.5,0.146464646,0,0,1,0,0,NA,4.525496323,NA,NA,0,NA
44,17,NA,Erythromycin,Pharmaceuticals,9,0.999,243,0.243,2.9,3.73,1.25,4.96,5.773,26.13,8.8,0.724304716,1468,bituminous coal,Norit 1240,6,1.6,0.025,"C, OWASA",surface water,5.462397997,NA,NA,PD-rssct,7,0.146464646,0,0,1,0,0,NA,4.895414721,NA,NA,0,NA
91,51,NA,Erythromycin,Pharmaceuticals,9,0.8886,200,0.2,2.9,3.73,1.25,4.96,5.773,26.13,8.03,0.840102836,899,bituminous coal,calgon F300,8.1,2.11,0.056,conventional,surface water,5.068185861,NA,NA,PDrssct,7.5,0.146464646,0,0,1,0,0,0,4.580045012,NA,NA,0,author fitted psdm
92,51,NA,Erythromycin,Pharmaceuticals,9,0.8637,200,0.2,2.9,3.73,1.25,4.96,5.773,26.13,8.03,0.840102836,899,bituminous coal,calgon F300,8.2,2.1,0.037,MIEX,surface water,4.924279286,NA,NA,PD-rssct,7.5,0.146464646,0,0,1,0,0,0,4.464919752,NA,NA,0,author fitted psdm
93,51,NA,Erythromycin,Pharmaceuticals,9,0.9095,200,0.2,2.9,3.73,1.25,4.96,5.773,26.13,8.03,0.840102837,899,bituminous coal,calgon F300,8,3.85,0.061,ozone/bio,surface water,4.633468456,NA,NA,PD-rssct,7.5,0.146464646,0,0,1,0,0,0,4.232271088,NA,NA,0,author fitted psdm
94,51,NA,Erythromycin,Pharmaceuticals,9,0.8886,200,0.2,2.9,3.73,1.25,4.96,5.773,26.13,8.03,0.840102837,899,bituminous coal,calgon F300,8.1,3,0.045,ozone/bio,surface water,4.991226076,NA,NA,PD-rssct,7.5,0.146464646,0,0,1,0,0,0,4.518477184,NA,NA,0,author fitted psdm
176,60,4,Erythromycin,Pharmaceuticals,9,0.9095,100,0.1,2.9,3.73,1.25,4.96,5.773,26.13,5.5,0.29,1110,bituminous coal,Norit N1240,7.6,2.3,0.062,"Water B, river",surface water,4.567191539,4.583267349,4.550497718,"PD-rssct, .61mm",10,NA,0,0,1,0,0,0,4.179249554,4.192110202,4.165894498,0,NA
177,60,5,Erythromycin,Pharmaceuticals,9,0.8637,100,0.1,2.9,3.73,1.25,4.96,5.773,26.13,5.5,0.29,1110,bituminous coal,Norit N1240,7.6,2.3,0.062,"Water B, river",surface water,4.619521289,4.62739968,4.611497335,"PD-rssct, .20mm",10,NA,0,0,1,0,0,0,4.221113355,4.227416067,4.214694191,0,NA
178,60,6,Erythromycin,Pharmaceuticals,9,0.8886,100,0.1,2.9,3.73,1.25,4.96,5.773,26.13,5.5,0.29,1110,bituminous coal,Norit N1240,7.6,2.3,0.062,"Water B, river",surface water,4.483653618,4.519583537,4.444480855,"PD-rssct, .11mm",10,NA,0,0,1,0,0,0,4.112419218,4.141163153,4.081081007,0,NA
356,50,34,GenX,PFASs,NA,-1,21.20833333,0.021208333,-0.78,0,0.46,0.53,1.2818,2.021,7.4,0.166666667,963,bituminous coal,Norit GAC 400,5.7,2.1,0.019,combined filter effluent,surface water,3.608427051,3.640629557,3.57364415,pilot column 13,10,NA,1,NA,0,0,1,1,3.608427051,3.640629557,3.57364415,0,NA
303,1,7,Iomeprol,Pharmaceuticals,11.73,0,10100,10.1,4.6,5.02,1.53,3.63,3.6809,20.598,8.1,0.746008169,1083,lignite coal,donau carbon epibon a 8*30,7,11.4,0.248,secondary effluent,WW impacted,3.522517249,3.563690592,3.477027693,pilot up flow,19,0.380208333,0,0,0,0,1,0,3.343510123,3.376448797,3.307118478,0,NA
304,1,9,Iopromide,Pharmaceuticals,11.09,-1.00E-04,14200,14.2,4.33,4.84,1.55,3.5,3.8218,20.497,8.1,0.746008169,1083,lignite coal,donau carbon epibon a 8*30,7,11.4,0.248,secondary effluent,WW impacted,3.945604473,4.185062491,3.367810932,pilot up flow,19,0.19,0,0,0,0,1,0,3.681979901,3.873546316,3.219745069,0,NA
323,16,NA,Iopromide,Pharmaceuticals,NA,0,2951,2.951,4.33,4.84,1.55,3.5,3.8218,20.497,8.8,0.724304716,1468,bituminous coal,Norit 1241,7,3.9,0.098,"A, coag BEM",surface water,3.903089987,NA,NA,pilot,7,NA,0,0,0,0,1,NA,3.903089987,NA,0,0,"added,big std for C0"
324,16,NA,Iopromide,Pharmaceuticals,NA,0,2951,2.951,4.33,4.84,1.55,3.5,3.8218,20.497,8.03,0.840102831,899,bituminous coal,calgon F301,7.7,2.8,0.044,"B, ozonated BEM",surface water,4.079181246,NA,NA,pilot,8.5,NA,0,0,0,0,1,NA,4.079181246,NA,0,0,"added,big std for C0"
27,17,NA,Iopromide,Pharmaceuticals,NA,0,2951,2.951,4.33,4.84,1.55,3.5,3.8218,20.497,8.8,0.724304716,1468,bituminous coal,Norit 1241,7,3.9,0.098,"A, coag BEM",surface water,3.903089987,NA,NA,PD-rssct,7,NA,0,0,1,0,0,NA,3.647968313,NA,0,0,"added,big std for C0"
28,17,NA,Iopromide,Pharmaceuticals,NA,0,2951,2.951,4.33,4.84,1.55,3.5,3.8218,20.497,8.03,0.840102828,899,bituminous coal,calgon F300,7.7,2.4,0.04,"B, ozonated BEM",surface water,4.447158031,NA,NA,PD-rssct,7.5,0.409356725,0,0,1,0,0,NA,4.083222748,NA,NA,0,"added,big std for C0"
29,17,NA,Iopromide,Pharmaceuticals,NA,0,2951,2.951,4.33,4.84,1.55,3.5,3.8218,20.497,8.8,0.724304716,1468,bituminous coal,Norit 1240,6,1.6,0.025,"C, OWASA",surface water,4.477121255,NA,NA,PD-rssct,7,0.462025316,0,0,1,0,0,NA,4.107193327,NA,NA,0,"added,big std for C0"
