Repository: furtman/GAC_BV10_estimation

# GAC_BV10_estimation
This repository contains a web app to predict early micropollutant breakthroughs and a database of micropollutant breakthroughs in granular activated carbon (GAC). These materials were developed as a part of a research project that was supported in part by the National Institute for Environmental Health Sciences Superfund Research Program (1P42ES031009-01), the North Carolina Policy Collaborative through an appropriation from the North Carolina General Assembly, and North Carolina State University.
<br> Please note that the web app raw codes and the database included in this repository have different licenses.

File: training_set.csv (part 2 of 3)
,ref ID,curveID,Name of compound,compound class,pKa,charge,C0(ng/L),C0,E,S,A,B,V,L,pzc,mp_ratio,BET,material type,product name,pH,DOC,UV254,matrix name,matrix_type,logBV10,logub,loglb,scenario,EBCT,Tanimoto,PFAS,chain_l,PD,CD,long,short_chain,y,yub,ylb,flag,notes
30,17,NA,Iopromide,Pharmaceuticals,NA,0,2951,2.951,4.33,4.84,1.55,3.5,3.8218,20.497,8.8,0.724304716,1468,bituminous coal,Norit 1240,7,1.4,0.018,"D, LM",surface water,4.77815125,NA,NA,PD-rssct,7,0.165605096,0,0,1,0,0,NA,4.348017323,NA,NA,0,"added,big std for C0"
31,17,NA,Iopromide,Pharmaceuticals,NA,0,2951,2.951,4.33,4.84,1.55,3.5,3.8218,20.497,8.8,0.724304716,1468,bituminous coal,Norit 1241,7,3.9,0.098,"A, coag BEM",surface water,4.342422681,NA,NA,PD-rssct,15,NA,0,0,1,0,0,NA,3.999434468,NA,0,0,"added,big std for C0"
95,51,NA,Iopromide,Pharmaceuticals,11.09,-0.0011,200,0.2,4.33,4.84,1.55,3.5,3.8218,20.497,8.03,0.840102837,899,bituminous coal,calgon F300,8.1,2.11,0.056,conventional,surface water,4.301029996,NA,NA,PDrssct,7.5,0.19,0,0,1,0,0,0,3.96632032,NA,NA,0,author fitted psdm
96,51,NA,Iopromide,Pharmaceuticals,11.09,-0.0014,200,0.2,4.33,4.84,1.55,3.5,3.8218,20.497,8.03,0.840102837,899,bituminous coal,calgon F300,8.2,2.1,0.037,MIEX,surface water,4.322219295,NA,NA,PD-rssct,7.5,0.19,0,0,1,0,0,0,3.983271759,NA,NA,0,author fitted psdm
97,51,NA,Iopromide,Pharmaceuticals,11.09,-9.00E-04,200,0.2,4.33,4.84,1.55,3.5,3.8218,20.497,8.03,0.840102838,899,bituminous coal,calgon F300,8,3.85,0.061,ozone/bio,surface water,4.079181246,NA,NA,PD-rssct,7.5,0.19,0,0,1,0,0,0,3.78884132,NA,NA,0,author fitted psdm
98,51,NA,Iopromide,Pharmaceuticals,11.09,-0.0011,200,0.2,4.33,4.84,1.55,3.5,3.8218,20.497,8.03,0.840102838,899,bituminous coal,calgon F300,8.1,3,0.045,ozone/bio,surface water,4.301029996,NA,NA,PD-rssct,7.5,0.19,0,0,1,0,0,0,3.96632032,NA,NA,0,author fitted psdm
99,51,NA,Iopromide,Pharmaceuticals,11.09,-0.0011,200,0.2,4.33,4.84,1.55,3.5,3.8218,20.497,8.03,0.840102838,899,bituminous coal,calgon F300,8.1,2.17,0.033,ozone/bio,surface water,4.342422681,NA,NA,PD-rssct,7.5,0.19,0,0,1,0,0,0,3.999434468,NA,NA,0,author fitted psdm
164,57,NA,Iopromide,Pharmaceuticals,11.09,0,500,0.5,4.33,4.84,1.55,3.5,3.8218,20.497,8.8,0.724304716,1468,bituminous coal,Norit 1240,6,2.02,0.032,OWASA,surface water,3.84509804,NA,NA,CD-rssct,7,0.19,0,0,0,1,0,NA,3.601574755,NA,NA,0,"author PSDM, corrected"
167,57,NA,Iopromide,Pharmaceuticals,11.09,0,500,0.5,4.33,4.84,1.55,3.5,3.8218,20.497,8.8,0.724304716,1468,bituminous coal,Norit 1240,6,2.02,0.032,OWASA,surface water,4.602059991,NA,NA,PD-rssct,7,0.19,0,0,1,0,0,NA,4.207144316,NA,NA,0,"author PSDM, corrected"
316,16,NA,Metolachlor,Pesticides,14,0,117,0.117,1.11,1.53,0,1.25,2.2811,9.35,8.8,0.724304716,1468,bituminous coal,Norit 1240,7,3.9,0.098,"A, coag BEM",surface water,4.544068044,NA,NA,pilot,7,0.4,0,0,0,0,1,NA,4.544068044,NA,0,0,NA
317,16,NA,Metolachlor,Pesticides,14,0,117,0.117,1.11,1.53,0,1.25,2.2811,9.35,8.8,0.724304716,1468,bituminous coal,Norit 1240,6,2.1,0.027,"C, OWASA",surface water,4.716003344,NA,NA,pilot,7,0.4,0,0,0,0,1,NA,4.716003344,NA,0,0,NA
318,16,NA,Metolachlor,Pesticides,14,0,117,0.117,1.11,1.53,0,1.25,2.2811,9.35,8.8,0.724304716,1468,bituminous coal,Norit 1240,6.2,1.7,0.024,"D,LM",surface water,4.903089987,NA,NA,pilot,7,0.4,0,0,0,0,1,NA,4.903089987,NA,0,0,NA
5,17,NA,Metolachlor,Pesticides,14,0,117,0.117,1.11,1.53,0,1.25,2.2811,9.35,8.8,0.724304716,1468,bituminous coal,Norit 1240,7,3.9,0.097,"A, coagulated BEM",surface water,4.929418926,NA,NA,PD-rssct,7,0.4,0,0,1,0,0,NA,4.469031464,NA,NA,0,NA
10,17,NA,Metolachlor,Pesticides,14,0,117,0.117,1.11,1.53,0,1.25,2.2811,9.35,8.8,0.724304716,1468,bituminous coal,Norit 1240,7,3.9,0.097,"A, coagulated BEM",surface water,5,NA,NA,PD-rssct,15,0.4,0,0,1,0,0,NA,4.525496323,NA,NA,0,NA
14,17,NA,Metolachlor,Pesticides,14,0,117,0.117,1.11,1.53,0,1.25,2.2811,9.35,8.03,0.84010284,899,bituminous coal,calgon F300,7.7,2.4,0.04,"B, ozonated BEM",surface water,5.079181246,NA,NA,PD-rssct,7.5,0.4,0,0,1,0,0,NA,4.58884132,NA,NA,0,NA
19,17,NA,Metolachlor,Pesticides,14,0,117,0.117,1.11,1.53,0,1.25,2.2811,9.35,8.8,0.724304716,1468,bituminous coal,Norit 1240,6,1.6,0.025,"C, OWASA",surface water,5.255272505,NA,NA,PD-rssct,7,0.4,0,0,1,0,0,NA,4.729714327,NA,NA,0,NA
25,17,NA,Metolachlor,Pesticides,14,0,117,0.117,1.11,1.53,0,1.25,2.2811,9.35,8.8,0.724304716,1468,bituminous coal,Norit 1240,7,1.4,0.018,"D, LM",surface water,5.230448921,NA,NA,PD-rssct,7,0.4,0,0,1,0,0,NA,4.70985546,NA,NA,0,corrected
80,51,NA,Metolachlor,Pesticides,14,0,200,0.2,1.11,1.53,0,1.25,2.2811,9.35,8.03,0.84010284,899,bituminous coal,calgon F300,8.1,2.11,0.056,conventional,surface water,4.886490725,NA,NA,PDrssct,7.5,0.4,0,0,1,0,0,0,4.434688903,NA,NA,0,author fitted psdm
81,51,NA,Metolachlor,Pesticides,14,0,200,0.2,1.11,1.53,0,1.25,2.2811,9.35,8.03,0.84010284,899,bituminous coal,calgon F300,8.2,2.1,0.037,MIEX,surface water,4.875061264,NA,NA,PD-rssct,7.5,0.4,0,0,1,0,0,0,4.425545334,NA,NA,0,author fitted psdm
82,51,NA,Metolachlor,Pesticides,14,0,200,0.2,1.11,1.53,0,1.25,2.2811,9.35,8.03,0.840102841,899,bituminous coal,calgon F300,8,3.85,0.061,ozone/bio,surface water,4.643452676,NA,NA,PD-rssct,7.5,0.4,0,0,1,0,0,0,4.240258464,NA,NA,0,author fitted psdm
83,51,NA,Metolachlor,Pesticides,14,0,200,0.2,1.11,1.53,0,1.25,2.2811,9.35,8.03,0.840102841,899,bituminous coal,calgon F300,8.1,3,0.045,ozone/bio,surface water,4.897627091,NA,NA,PD-rssct,7.5,0.4,0,0,1,0,0,0,4.443597996,NA,NA,0,author fitted psdm
84,51,NA,Metolachlor,Pesticides,14,0,200,0.2,1.11,1.53,0,1.25,2.2811,9.35,8.03,0.840102841,899,bituminous coal,calgon F300,8.1,2.17,0.033,ozone/bio,surface water,4.977723605,NA,NA,PD-rssct,7.5,0.4,0,0,1,0,0,0,4.507675207,NA,NA,0,author fitted psdm
156,57,NA,Metolachlor,Pesticides,14,0,200,0.2,1.11,1.53,0,1.25,2.2811,9.35,8.8,0.724304716,1468,bituminous coal,Norit 1240,6,2.02,0.032,OWASA,surface water,4.815577748,NA,NA,CD-rssct,7,0.4,0,0,0,1,0,NA,4.377958522,NA,NA,0,"author PSDM, corrected"
161,57,NA,Metolachlor,Pesticides,14,0,200,0.2,1.11,1.53,0,1.25,2.2811,9.35,8.8,0.724304716,1468,bituminous coal,Norit 1240,6,2.02,0.032,OWASA,surface water,5.263636069,NA,NA,PD-rssct,7,0.4,0,0,1,0,0,NA,4.736405178,NA,NA,0,"author PSDM, corrected"
378,57,NA,Metolachlor,Pesticides,14,0,200,0.2,1.11,1.53,0,1.25,2.2811,9.35,8.8,0.724304716,1468,bituminous coal,Norit 1240,6,2.02,0.032,OWASA,surface water,4.736396502,NA,NA,pilot,7,0.4,0,0,0,0,1,NA,4.736396502,NA,NA,0,author PSDM
239,62,1,PCE,VOCs,NA,0,2700,2.7,0.64,0.44,0,0,0.837,3.584,7.4,0.185185185,963,bituminous coal,Norit GAC 400,7.5,1,0.0155,OH GW,groundwater,5.507000585,5.524517527,5.488747308,PD-rssct,7.5,NA,0,NA,1,0,0,NA,4.931096791,4.945110345,4.916494169,0,NA
240,62,10,PCE,VOCs,NA,0,2700,2.7,0.64,0.44,0,0,0.837,3.584,7.4,0.185185185,963,bituminous coal,Norit GAC 400,7.5,1,0.0155,OH GW,groundwater,5.451746018,5.467992653,5.434867909,PD-rssct,15,NA,0,NA,1,0,0,NA,4.886893138,4.899890446,4.873390651,0,NA
357,50,1,PFBA,PFASs,NA,-1,11.00833333,0.011008333,-0.47,0.1,0.46,0.33,0.8705,1.738,8.29,0.859796438,933,bituminous coal,calgon F400,5.7,2.1,0.019,combined filter effluent,surface water,3.738930171,3.856214812,3.577753925,pilot column 10,10,NA,1,4,0,0,1,1,3.738930171,3.856214812,3.577753925,0,NA
358,50,24,PFBA,PFASs,NA,-1,11.00833333,0.011008333,-0.47,0.1,0.46,0.33,0.8705,1.738,7.4,0.166666667,963,bituminous coal,Norit GAC 400,5.7,2.1,0.019,combined filter effluent,surface water,3.60590155,3.621320116,3.589915372,pilot column 13,10,NA,1,4,0,0,1,1,3.60590155,3.621320116,3.589915372,0,NA
110,52,NA,PFBA,PFASs,1.07,-1,613.5,0.6135,-0.47,0.1,0.46,0.33,0.8705,1.738,8.53,0.1875,614,bituminous coal,calgon F600,7,0.7,0.011,Oakdale MN,groundwater,3.947188566,NA,NA,PD-rssct,7.5,0.082758621,1,4,1,0,0,NA,3.683247176,NA,NA,0,corrected
116,52,NA,PFBA,PFASs,1.07,-1,613.5,0.6135,-0.47,0.1,0.46,0.33,0.8705,1.738,8.53,0.1875,614,bituminous coal,calgon F600,7,0.7,0.011,Oakdale MN,groundwater,4.014436527,NA,NA,PD-rssct,13,0.082758621,1,4,1,0,0,NA,3.737045545,NA,NA,0,corrected
182,61,1,PFBA,PFASs,1.07,-1,340,0.34,-0.47,0.1,0.46,0.33,0.8705,1.738,9.95,0.804878049,769,bituminous coal,calgon F400,7.2,0.53,0.007685,groundwater AZ2,groundwater,3.383163458,3.481109977,3.256491696,"10min, LC",10,NA,1,4,0,1,0,1,3.23202709,3.310384304,3.13068968,0,NA
183,61,2,PFBA,PFASs,1.07,-1,340,0.34,-0.47,0.1,0.46,0.33,0.8705,1.738,9.95,0.804878049,769,bituminous coal,calgon F400,7.2,0.53,0.007685,groundwater AZ2,groundwater,3.665579989,3.750198327,3.560384539,"17min, LC",17,NA,1,4,0,1,0,1,3.457960315,3.525654985,3.373803954,0,NA
184,61,3,PFBA,PFASs,1.07,-1,340,0.34,-0.47,0.1,0.46,0.33,0.8705,1.738,9.95,0.804878049,769,bituminous coal,calgon F400,7.2,0.53,0.007685,groundwater AZ2,groundwater,3.731662827,3.762707507,3.707700958,"24min, LC",24,NA,1,4,0,1,0,1,3.510826585,3.535662328,3.49165709,0,NA
185,61,13,PFBA,PFASs,1.07,-1,340,0.34,-0.47,0.1,0.46,0.33,0.8705,1.738,9.95,0.804878049,769,bituminous coal,calgon F400,7.2,0.78,0.010452,groundwater AZ1,groundwater,3.643301729,3.668544501,3.616500718,"20min, LC",20,NA,1,4,0,1,0,1,3.440137706,3.460331924,3.418696898,0,NA
186,61,14,PFBA,PFASs,1.07,-1,340,0.34,-0.47,0.1,0.46,0.33,0.8705,1.738,9.95,0.804878049,769,bituminous coal,calgon F400,7.2,0.78,0.010452,groundwater AZ1,groundwater,3.589928089,3.613060748,3.565493604,"10min, LC",10,NA,1,4,0,1,0,1,3.397438794,3.415944922,3.377891206,0,NA
187,61,15,PFBA,PFASs,1.07,-1,340,0.34,-0.47,0.1,0.46,0.33,0.8705,1.738,9.95,0.804878049,769,bituminous coal,calgon F400,7.2,0.78,0.010452,groundwater AZ1,groundwater,3.394360812,3.516815942,3.22319456,"5min, LC",5,NA,1,4,0,1,0,1,3.240984973,3.338949077,3.104051971,0,NA
188,61,42,PFBA,PFASs,NA,-1,340,0.34,-0.47,0.1,0.46,0.33,0.8705,1.738,9.95,0.804878049,769,bituminous coal,calgon F400,7.2,0.78,0.010452,groundwater AZ1,groundwater,3.281948726,3.382418857,3.151010828,"5min, LC",5,NA,1,4,0,1,0,1,3.151055304,3.231431408,3.046304985,0,NA
336,19,36,PFBS,PFASs,NA,-1,2.4,0.0024,-0.42,0.74,0.31,0.75,1.1711,3.258,8,0.238095238,785,coconut,Norit GCN 1240,7.56,2.7,0.0259,well water,groundwater,4.00593433,4.03698477,3.972491774,pilot,10,0.107913669,1,4,0,0,1,1,4.00593433,4.03698477,3.972491774,0,NA
111,52,NA,PFBS,PFASs,-3.31,-1,19.5,0.0195,-0.42,0.74,0.31,0.75,1.1711,3.258,8.53,0.1875,614,bituminous coal,calgon F600,7,0.7,0.011,Oakdale MN,groundwater,4.95927041,NA,NA,PD-rssct,7.5,0.107913669,1,4,1,0,0,NA,4.492912651,NA,NA,0,corrected
117,52,NA,PFBS,PFASs,-3.31,-1,19.5,0.0195,-0.42,0.74,0.31,0.75,1.1711,3.258,8.53,0.1875,614,bituminous coal,calgon F600,7,0.7,0.011,Oakdale MN,groundwater,4.777412321,NA,NA,PD-rssct,13,0.107913669,1,4,1,0,0,NA,4.34742618,NA,NA,0,corrected
189,61,7,PFBS,PFASs,NA,-1,305,0.305,-0.42,0.74,0.31,0.75,1.1711,3.258,9.95,0.804878049,769,bituminous coal,calgon F400,7.2,0.53,0.007685,groundwater AZ2,groundwater,4.756044814,4.78820517,4.721311088,"10min, LC",10,NA,1,4,0,1,0,1,4.330332174,4.356060459,4.302545194,0,NA
190,61,8,PFBS,PFASs,NA,-1,305,0.305,-0.42,0.74,0.31,0.75,1.1711,3.258,9.95,0.804878049,769,bituminous coal,calgon F400,7.2,0.53,0.007685,groundwater AZ2,groundwater,4.767421539,4.792258566,4.741077476,"17min, LC",17,NA,1,4,0,1,0,1,4.339433554,4.359303176,4.318358304,0,NA
191,61,9,PFBS,PFASs,NA,-1,305,0.305,-0.42,0.74,0.31,0.75,1.1711,3.258,9.95,0.804878049,769,bituminous coal,calgon F400,7.2,0.53,0.007685,groundwater AZ2,groundwater,4.729019132,4.750035713,4.706933556,"24min, LC",24,NA,1,4,0,1,0,1,4.308711629,4.325524893,4.291043168,0,NA
192,61,39,PFBS,PFASs,NA,-1,305,0.305,-0.42,0.74,0.31,0.75,1.1711,3.258,9.95,0.804878049,769,bituminous coal,calgon F400,7.2,0.78,0.010452,groundwater AZ1,groundwater,4.295393723,4.359284154,4.220455563,"5min, LC",5,NA,1,4,0,1,0,1,3.961811302,4.012923646,3.901860774,0,NA
55,35,3,PFDA,PFASs,-5.2,-1,282,0.282,-1.19,-0.64,0.46,0.33,1.9283,4.14,6.4,0.445603577,671,lignite coal,norit darco 1240,8.4,5.4,0.184,surface water,surface water,3.075949717,3.223680007,2.850339224,CD-rssct,5.2,0.098039216,1,10,0,1,0,0,2.986256097,3.104440329,2.805767702,0,corrected
56,35,4,PFDA,PFASs,-5.2,-1,282,0.282,-1.19,-0.64,0.46,0.33,1.9283,4.14,6.4,0.445603577,671,lignite coal,norit darco 1240,6.7,4.3,0.096,synthetic water,synthetic surface water,2.903146819,3.041723263,2.698423988,CD-rssct,5.2,0.098039216,1,10,0,1,0,0,2.848013779,2.958874934,2.684235513,0,corrected
193,61,36,PFDA,PFASs,NA,-1,345,0.345,-1.19,-0.64,0.46,0.33,1.9283,4.14,9.95,0.804878049,769,bituminous coal,calgon F400,7.2,0.78,0.010452,groundwater AZ1,groundwater,4.815756757,4.894604247,4.719346897,"5min, LC",5,NA,1,10,0,1,0,0,4.378101729,4.441179721,4.300973841,0,NA
194,61,34,PFDoDA,PFASs,NA,-1,315,0.315,-1.49,-0.88,0.46,0.33,2.2809,4.984,9.95,0.804878049,769,bituminous coal,calgon F400,7.2,0.78,0.010452,groundwater AZ1,groundwater,4.855611735,4.902844577,4.802607947,"5min, LC",5,NA,1,11,0,1,0,0,4.409985711,4.447771985,4.36758268,0,NA
337,19,3,PFHpA,PFASs,NA,-1,6.6,0.0066,-0.7,-0.27,0.46,0.33,1.3994,2.875,8.27,0.859796438,933,bituminous coal,calgon F400,7.56,2.7,0.0259,well water,groundwater,4.542413857,4.581682321,4.499238606,pilot,10,0.092105263,1,7,0,0,1,0,4.542413857,4.581682321,4.499238606,0,NA
338,19,13,PFHpA,PFASs,NA,-1,6.6,0.0066,-0.7,-0.27,0.46,0.33,1.3994,2.875,8.53,0.1875,614,bituminous coal,calgon F600,7.56,2.7,0.0259,well water,groundwater,4.13588953,4.196622118,4.065261439,pilot,10,0.092105263,1,7,0,0,1,0,4.13588953,4.196622118,4.065261439,0,NA
339,19,33,PFHpA,PFASs,NA,-1,6.6,0.0066,-0.7,-0.27,0.46,0.33,1.3994,2.875,8,0.238095238,785,coconut,Norit GCN 1240,7.56,2.7,0.0259,well water,groundwater,4.076401074,4.110674862,4.03918891,pilot,10,0.092105263,1,7,0,0,1,0,4.076401074,4.110674862,4.03918891,0,NA
359,50,4,PFHpA,PFASs,NA,-1,17.675,0.017675,-0.7,-0.27,0.46,0.33,1.3994,2.875,8.29,0.859796438,933,bituminous coal,calgon F400,5.7,2.1,0.019,combined filter effluent,surface water,3.699379267,3.823890721,3.524141313,pilot column 10,10,NA,1,7,0,0,1,0,3.699379267,3.823890721,3.524141313,0,NA
360,50,19,PFHpA,PFASs,NA,-1,17.675,0.017675,-0.7,-0.27,0.46,0.33,1.3994,2.875,7,0.277777778,575,lignite coal,Hydrodarco 4000,5.7,2.1,0.019,combined filter effluent,surface water,3.653103665,3.751218718,3.526149067,pilot column 12,10,NA,1,7,0,0,1,1,3.653103665,3.751218718,3.526149067,0,NA
379,57,3,PFHpA,PFASs,-2.29,-1,234.8888889,0.2349,-0.7,-0.27,0.46,0.33,1.3994,2.875,8.8,0.724304716,1468,bituminous coal,Norit 1240,6,2.02,0.032,OWASA,surface water,4.3353193,4.351031421,4.319017332,pilot,7,0.092105263,1,7,0,0,1,NA,4.3353193,4.351031421,4.319017332,0,PSDM fit
195,61,26,PFHpA,PFASs,NA,-1,355,0.355,-0.7,-0.27,0.46,0.33,1.3994,2.875,9.95,0.804878049,769,bituminous coal,calgon F400,7.2,0.53,0.007685,groundwater AZ2,groundwater,4.836496441,4.886562589,4.77989728,"5min, LC",5,NA,1,7,0,1,0,0,4.394693476,4.434746395,4.349414147,0,NA
196,61,27,PFHpA,PFASs,NA,-1,355,0.355,-0.7,-0.27,0.46,0.33,1.3994,2.875,10,0.580645161,788,reactivated,CMR400,7.2,0.53,0.007685,groundwater AZ2,groundwater,4.649188923,4.681924806,4.613782865,"5min, LC",5,NA,1,7,0,1,0,0,4.244847462,4.271036168,4.216522615,0,NA
197,61,28,PFHpA,PFASs,NA,-1,355,0.355,-0.7,-0.27,0.46,0.33,1.3994,2.875,9.05,0.707317073,767,bituminous coal,HPC,7.2,0.53,0.007685,groundwater AZ2,groundwater,4.530057986,4.564382726,4.492785744,"5min, LC",5,NA,1,7,0,1,0,0,4.149542712,4.177002504,4.119724918,0,NA
198,61,29,PFHpA,PFASs,NA,-1,355,0.355,-0.7,-0.27,0.46,0.33,1.3994,2.875,7.05,0.7,755,bituminous coal,Carbsorb40,7.2,0.53,0.007685,groundwater AZ2,groundwater,4.566163106,4.610181454,4.517174763,"5min, LC",5,NA,1,7,0,1,0,0,4.178426808,4.213641486,4.139236133,0,NA
199,61,38,PFHpA,PFASs,NA,-1,355,0.355,-0.7,-0.27,0.46,0.33,1.3994,2.875,9.95,0.804878049,769,bituminous coal,calgon F400,7.2,0.78,0.010452,groundwater AZ1,groundwater,4.317794178,4.363352727,4.266890205,"5min, LC",5,NA,1,7,0,1,0,0,3.979731665,4.016178504,3.939008487,0,NA
244,69,1,PFHpA,PFASs,NA,-1,4.1,0.0041,-0.7,-0.27,0.46,0.33,1.3994,2.875,7.1,0.205,824,bituminous coal,calgon F400,7.5,0.88,0.008,GW1,groundwater,4.660406134,4.703245281,4.612874179,CD-RSSCT,4.6,NA,NA,NA,0,1,0,NA,4.25382123,4.288092548,4.215795666,0,the gac properties are locally unique
245,69,3,PFHpA,PFASs,NA,-1,4.1,0.0041,-0.7,-0.27,0.46,0.33,1.3994,2.875,7.1,0.205,824,bituminous coal,calgon F400,7.6,0.95,0.01,GW2,groundwater,4.981807736,5.001047252,4.961676229,CD-RSSCT,4.6,NA,NA,NA,0,1,0,NA,4.510942512,4.526334125,4.494837306,0,the gac properties are locally unique
246,69,5,PFHpA,PFASs,NA,-1,4.1,0.0041,-0.7,-0.27,0.46,0.33,1.3994,2.875,7.4,0.158163265,770,bituminous coal,Norit GAC 400,7.5,0.88,0.008,GW1,groundwater,4.843690877,4.873024872,4.812231095,CD-RSSCT,4.6,NA,NA,NA,0,1,0,NA,4.400449025,4.423916221,4.375281199,0,the gac properties are locally unique
247,69,8,PFHpA,PFASs,NA,-1,4.1,0.0041,-0.7,-0.27,0.46,0.33,1.3994,2.875,7.4,0.158163265,770,bituminous coal,Norit GAC 400,8.1,0.4,0.006,GW6,groundwater,5.414805271,5.436086993,5.392426702,CD-RSSCT,4.6,NA,NA,NA,0,1,0,NA,4.85734054,4.874365918,4.839437685,0,the gac properties are locally unique
248,69,10,PFHpA,PFASs,NA,-1,4.1,0.0041,-0.7,-0.27,0.46,0.33,1.3994,2.875,8,0.376237624,1011,coconut,AquaCarb 1230AWC,7.5,0.88,0.008,GW1,groundwater,3.725724569,3.799737933,3.636452873,CD-RSSCT,4.6,NA,NA,NA,0,1,0,NA,3.506075978,3.565286669,3.434658621,0,the gac properties are locally unique
249,69,12,PFHpA,PFASs,NA,-1,4.1,0.0041,-0.7,-0.27,0.46,0.33,1.3994,2.875,7.6,0.159090909,852,catalytic coconut,AquaCarb 1240CAT,8.5,0.21,0.003,GW3,groundwater,4.267777051,4.399269181,4.07827466,CD-RSSCT,4.6,NA,NA,NA,0,1,0,NA,3.939717964,4.044911668,3.788116051,0,the gac properties are locally unique
250,69,14,PFHpA,PFASs,NA,-1,4.1,0.0041,-0.7,-0.27,0.46,0.33,1.3994,2.875,7.2,0.214953271,755,catalytic bituminous carbon,Centaur 12<U+2009>×<U+2009>40,8.5,0.21,0.003,GW3,groundwater,5.067225276,5.12082154,5.006071033,CD-RSSCT,4.6,NA,NA,NA,0,1,0,NA,4.579276544,4.622153555,4.53035315,0,the gac properties are locally unique
251,69,16,PFHpA,PFASs,NA,-1,4.1,0.0041,-0.7,-0.27,0.46,0.33,1.3994,2.875,6.6,0.034934498,573,lignite coal,Hydrodarco 4000,8.1,0.4,0.006,GW6,groundwater,4.696430366,4.703255951,4.689495791,CD-RSSCT,4.6,NA,NA,NA,0,1,0,NA,4.282640616,4.288101084,4.277092956,0,the gac properties are locally unique
252,69,18,PFHpA,PFASs,NA,-1,4.1,0.0041,-0.7,-0.27,0.46,0.33,1.3994,2.875,7.1,0.205,824,bituminous coal,calgon F400,8.5,0.21,0.003,GW3,groundwater,5.044433139,5.070797515,5.016364249,CD-RSSCT,4.6,NA,NA,NA,0,1,0,NA,4.561042834,4.582134335,4.538587723,0,the gac properties are locally unique
340,19,2,PFHxA,PFASs,NA,-1,18.4,0.0184,-0.77,-0.15,0.46,0.33,1.2231,2.453,8.27,0.859796438,933,bituminous coal,calgon F400,7.56,2.7,0.0259,well water,groundwater,4.057543453,4.077227014,4.036925245,pilot,10,0.093959732,1,6,0,0,1,1,4.057543453,4.077227014,4.036925245,0,NA
341,19,12,PFHxA,PFASs,NA,-1,18.4,0.0184,-0.77,-0.15,0.46,0.33,1.2231,2.453,8.53,0.1875,614,bituminous coal,calgon F600,7.56,2.7,0.0259,well water,groundwater,4.015218498,4.098858255,3.911533704,pilot,10,0.093959732,1,6,0,0,1,1,4.015218498,4.098858255,3.911533704,0,NA
342,19,32,PFHxA,PFASs,NA,-1,18.4,0.0184,-0.77,-0.15,0.46,0.33,1.2231,2.453,8,0.238095238,785,coconut,Norit GCN 1240,7.56,2.7,0.0259,well water,groundwater,3.911076503,4.02134515,3.762917585,pilot,10,0.093959732,1,6,0,0,1,1,3.911076503,4.02134515,3.762917585,0,NA
361,50,3,PFHxA,PFASs,NA,-1,25.40833333,0.02541,-0.77,-0.15,0.46,0.33,1.2231,2.453,8.29,0.859796438,933,bituminous coal,calgon F400,5.7,2.1,0.019,combined filter effluent,surface water,3.529133248,3.648203239,3.364546789,pilot column 10,10,NA,1,6,0,0,1,1,3.529133248,3.648203239,3.364546789,0,NA
362,50,13,PFHxA,PFASs,NA,-1,25.40833333,0.025408333,-0.77,-0.15,0.46,0.33,1.2231,2.453,8.29,0.859796438,933,bituminous coal,calgon F400,5.7,2.1,0.019,combined filter effluent,surface water,3.783979294,3.798139919,3.769341339,pilot column 11,10,NA,1,6,0,0,1,1,3.783979294,3.798139919,3.769341339,0,NA
363,50,18,PFHxA,PFASs,NA,-1,25.40833333,0.02541,-0.77,-0.15,0.46,0.33,1.2231,2.453,7,0.277777778,575,lignite coal,Hydrodarco 4000,5.7,2.1,0.019,combined filter effluent,surface water,3.411371726,3.516965503,3.271562688,pilot column 12,10,NA,1,6,0,0,1,1,3.411371726,3.516965503,3.271562688,0,NA
112,52,NA,PFHxA,PFASs,-0.78,-1,132.5,0.1325,-0.77,-0.15,0.46,0.33,1.2231,2.453,8.53,0.1875,614,bituminous coal,calgon F600,7,0.7,0.011,Oakdale MN,groundwater,4.582381577,NA,NA,PD-rssct,7.5,0.093959732,1,6,1,0,0,NA,4.191401585,NA,NA,0,corrected
118,52,NA,PFHxA,PFASs,-0.78,-1,132.5,0.1325,-0.77,-0.15,0.46,0.33,1.2231,2.453,8.53,0.1875,614,bituminous coal,calgon F600,7,0.7,0.011,Oakdale MN,groundwater,4.68897124,NA,NA,PD-rssct,13,0.093959732,1,6,1,0,0,NA,4.276673315,NA,NA,0,corrected
385,57,2,PFHxA,PFASs,NA,-1,219.8333333,0.219833333,-0.77,-0.15,0.46,0.33,1.2231,2.453,8.8,0.724304716,1468,bituminous coal,Norit 1242,6,2.02,0.032,OWASA,surface water,4.151234192,4.243259456,4.03431656,pilot,7,NA,1,NA,0,0,1,NA,4.151234192,4.243259456,4.03431656,0,"PSDM fit, added"
389,58,NA,PFHxA,PFASs,NA,-1,154.2,0.1542,-0.77,-0.15,0.46,0.33,1.2231,2.453,8.53,0.1875,614,bituminous coal,calgon F600,7,0.7,0.011,Oakdale MN,groundwater,4.492760389,NA,NA,full,13,NA,NA,NA,0,0,1,NA,4.492760389,NA,NA,0,added
200,61,19,PFHxA,PFASs,NA,-1,370,0.37,-0.77,-0.15,0.46,0.33,1.2231,2.453,9.95,0.804878049,769,bituminous coal,calgon F400,7.2,0.78,0.010452,groundwater AZ1,groundwater,4.574646175,4.58255268,4.566593055,"20min, LC",20,NA,1,6,0,1,0,1,4.185213263,4.191538467,4.178770767,0,NA
201,61,20,PFHxA,PFASs,NA,-1,370,0.37,-0.77,-0.15,0.46,0.33,1.2231,2.453,9.95,0.804878049,769,bituminous coal,calgon F400,7.2,0.78,0.010452,groundwater AZ1,groundwater,4.366487473,4.398359122,4.332090288,"10min, LC",10,NA,1,6,0,1,0,1,4.018686301,4.044183621,3.991168553,0,NA
202,61,21,PFHxA,PFASs,NA,-1,370,0.37,-0.77,-0.15,0.46,0.33,1.2231,2.453,9.95,0.804878049,769,bituminous coal,calgon F400,7.2,0.78,0.010452,groundwater AZ1,groundwater,4.28720112,4.313770477,4.258899762,"5min, LC",5,NA,1,6,0,1,0,1,3.955257219,3.976512705,3.932616132,0,NA
203,61,22,PFHxA,PFASs,NA,-1,370,0.37,-0.77,-0.15,0.46,0.33,1.2231,2.453,9.95,0.804878049,769,bituminous coal,calgon F400,7.2,0.53,0.007685,groundwater AZ2,groundwater,4.664610934,4.69283411,4.634425373,"5min, LC",5,NA,1,6,0,1,0,1,4.257185071,4.279763611,4.233036621,0,NA
204,61,23,PFHxA,PFASs,NA,-1,370,0.37,-0.77,-0.15,0.46,0.33,1.2231,2.453,10,0.580645161,788,reactivated,CMR400,7.2,0.53,0.007685,groundwater AZ2,groundwater,4.534306322,4.595206853,4.463450868,"5min, LC",5,NA,1,6,0,1,0,1,4.15294138,4.201661805,4.096257017,0,NA
205,61,24,PFHxA,PFASs,NA,-1,370,0.37,-0.77,-0.15,0.46,0.33,1.2231,2.453,9.05,0.707317073,767,bituminous coal,HPC,7.2,0.53,0.007685,groundwater AZ2,groundwater,4.38161406,4.413027625,4.347749864,"5min, LC",5,NA,1,6,0,1,0,1,4.030787571,4.055918423,4.003696215,0,NA
206,61,25,PFHxA,PFASs,NA,-1,370,0.37,-0.77,-0.15,0.46,0.33,1.2231,2.453,7.05,0.7,755,bituminous coal,Carbsorb40,7.2,0.53,0.007685,groundwater AZ2,groundwater,4.391638783,4.398362927,4.389365251,"5min, LC",5,NA,1,6,0,1,0,1,4.038807349,4.044186665,4.036988524,0,NA
207,61,40,PFHxA,PFASs,NA,-1,370,0.37,-0.77,-0.15,0.46,0.33,1.2231,2.453,9.95,0.804878049,769,bituminous coal,calgon F400,7.2,0.78,0.010452,groundwater AZ1,groundwater,4.167205978,4.236325118,4.084965072,"5min, LC",5,NA,1,6,0,1,0,1,3.859261106,3.914556417,3.79346838,0,NA
343,19,38,PFHxS,PFASs,-3.32,-1,42,0.042,-0.5,0.49,0.31,0.75,1.5237,4.102,8,0.238095238,785,coconut,Norit GCN 1240,7.56,2.7,0.0259,well water,groundwater,3.979418419,4.049971402,3.89513766,pilot,10,0.122302158,1,6,0,0,1,1,3.979418419,4.049971402,3.89513766,0,NA
113,52,NA,PFHxS,PFASs,-3.32,-1,54,0.054,-0.5,0.49,0.31,0.75,1.5237,4.102,8.53,0.1875,614,bituminous coal,calgon F600,7,0.7,0.011,Oakdale MN,groundwater,4.96310753,NA,NA,PD-rssct,7.5,0.122302158,1,6,1,0,0,NA,4.495982347,NA,NA,0,corrected
119,52,NA,PFHxS,PFASs,-3.32,-1,54,0.054,-0.5,0.49,0.31,0.75,1.5237,4.102,8.53,0.1875,614,bituminous coal,calgon F600,7,0.7,0.011,Oakdale MN,groundwater,4.905169614,NA,NA,PD-rssct,13,0.122302158,1,6,1,0,0,NA,4.449632014,NA,NA,0,corrected
380,57,8,PFHxS,PFASs,-3.32,-1,222.3888889,0.2224,-0.5,0.49,0.31,0.75,1.5237,4.102,8.8,0.724304716,1468,bituminous coal,Norit 1240,6,2.02,0.032,OWASA,surface water,4.56089535,4.640303654,4.463644527,pilot,7,0.122302158,1,6,0,0,1,NA,4.56089535,4.640303654,4.463644527,0,PSDM fit
364,50,8,PFMOAA,PFASs,0.99,-1,1572.5,1.5725,-0.37,0.47,0.46,0.53,0.7529,1.446,8.29,0.859796438,933,bituminous coal,calgon F400,5.7,2.1,0.019,combined filter effluent,surface water,3.424876094,3.478355394,3.36387414,pilot column 10,10,NA,1,3,0,0,1,1,3.424876094,3.478355394,3.36387414,0,NA
365,50,31,PFMOAA,PFASs,0.99,-1,1572.5,1.5725,-0.37,0.47,0.46,0.53,0.7529,1.446,7.4,0.166666667,963,bituminous coal,Norit GAC 400,5.7,2.1,0.019,combined filter effluent,surface water,3.567310642,3.574251837,3.560256703,pilot column 13,10,NA,1,3,0,0,1,1,3.567310642,3.574251837,3.560256703,0,NA
381,57,5,PFNA,PFASs,-6.51,-1,246.6666667,0.2467,-1.03,-0.51,0.46,0.33,1.752,3.719,8.8,0.724304716,1468,bituminous coal,Norit 1240,6,2.02,0.032,OWASA,surface water,4.409104653,4.422176753,4.395626845,pilot,7,0.098039216,1,9,0,0,1,NA,4.409104653,4.422176753,4.395626845,0,PSDM fit
366,50,15,PFO2HxA,PFASs,0.65,-1,114.6666667,0.114666667,-0.57,0.47,0.46,0.73,0.9879,1.538,8.29,0.859796438,933,bituminous coal,calgon F400,5.7,2.1,0.019,combined filter effluent,surface water,3.853247311,3.878792752,3.826104847,pilot column 11,10,NA,1,5,0,0,1,1,3.853247311,3.878792752,3.826104847,0,NA
367,50,32,PFO2HxA,PFASs,0.65,-1,114.6666667,0.11467,-0.57,0.47,0.46,0.73,0.9879,1.538,7.4,0.166666667,963,bituminous coal,Norit GAC 400,5.7,2.1,0.019,combined filter effluent,surface water,3.751816947,3.787849615,3.712522005,pilot column 13,10,NA,1,5,0,0,1,1,3.751816947,3.787849615,3.712522005,0,NA
368,50,36,PFO2HxA,PFASs,0.65,-1,114.6666667,0.11467,-0.57,0.47,0.46,0.73,0.9879,1.538,8.29,0.859796438,933,bituminous coal,calgon F400,5.7,2.1,0.019,combined filter effluent,surface water,3.629959128,3.64126649,3.618349479,pilot column 10,10,NA,1,5,0,0,1,1,3.629959128,3.64126649,3.618349479,0,NA
369,50,22,PFO3OA,PFASs,-0.07,-1,49.75,0.04975,-0.78,0.47,0.46,0.93,1.2229,1.629,7,0.277777778,575,lignite coal,Hydrodarco 4000,5.7,2.1,0.019,combined filter effluent,surface water,4.151750371,4.183535831,4.117453563,pilot column 12,10,NA,1,5,0,0,1,1,4.151750371,4.183535831,4.117453563,0,NA
344,19,4,PFOA,PFASs,-4.2,-1,21.6,0.0216,-0.88,-0.39,0.46,0.33,1.5757,3.297,8.27,0.859796438,933,bituminous coal,calgon F400,7.56,2.7,0.0259,well water,groundwater,4.367298205,4.396252733,4.336274496,pilot,10,0.098039216,1,8,0,0,1,0,4.367298205,4.396252733,4.336274496,0,NA
345,19,14,PFOA,PFASs,-4.2,-1,21.6,0.0216,-0.88,-0.39,0.46,0.33,1.5757,3.297,8.53,0.1875,614,bituminous coal,calgon F600,7.56,2.7,0.0259,well water,groundwater,4.417578407,4.45767477,4.373400073,pilot,10,0.098039216,1,8,0,0,1,0,4.417578407,4.45767477,4.373400073,0,NA
346,19,34,PFOA,PFASs,-4.2,-1,21.6,0.0216,-0.88,-0.39,0.46,0.33,1.5757,3.297,8,0.238095238,785,coconut,Norit GCN 1240,7.56,2.7,0.0259,well water,groundwater,4.336904203,4.45451428,4.175109373,pilot,10,0.098039216,1,8,0,0,1,0,4.336904203,4.45451428,4.175109373,0,NA
57,35,10,PFOA,PFASs,-4.2,-1,138,0.138,-0.88,-0.39,0.46,0.33,1.5757,3.297,6.4,0.445603577,671,lignite coal,norit darco 1240,8.4,5.4,0.184,surface water,surface water,2.681134404,2.760800353,2.583496322,CD-rssct,5.2,0.098039216,1,8,0,1,0,0,2.670403847,2.734136605,2.59229338,0,corrected
58,35,11,PFOA,PFASs,-4.2,-1,138,0.138,-0.88,-0.39,0.46,0.33,1.5757,3.297,6.4,0.445603577,671,lignite coal,norit darco 1240,6.7,4.3,0.096,synthetic water,synthetic surface water,2.689172086,2.733322251,2.676278949,CD-rssct,5.2,0.098039216,1,8,0,1,0,0,2.676833992,2.712154124,2.666519482,0,corrected
59,35,12,PFOA,PFASs,-4.2,-1,138,0.138,-0.88,-0.39,0.46,0.33,1.5757,3.297,6.4,0.445603577,671,lignite coal,norit darco 1240,7.5,7,0.162,waste water,WW impacted,3.10299354,3.183423469,3.004203744,CD-rssct,5.2,0.098039216,1,8,0,1,0,0,3.007891155,3.072235099,2.928859318,0,corrected
370,50,5,PFOA,PFASs,NA,-1,11.04166667,0.011041667,-0.88,-0.39,0.46,0.33,1.5757,3.297,8.29,0.859796438,933,bituminous coal,calgon F400,5.7,2.1,0.019,combined filter effluent,surface water,3.645470885,3.761634414,3.486415385,pilot column 10,10,NA,1,8,0,0,1,0,3.645470885,3.761634414,3.486415385,0,NA
114,52,NA,PFOA,PFASs,-4.2,-1,597.5,0.5975,-0.88,-0.39,0.46,0.33,1.5757,3.297,8.53,0.1875,614,bituminous coal,calgon F600,7,0.7,0.011,Oakdale MN,groundwater,4.630214235,NA,NA,PD-rssct,7.5,0.098039216,1,8,1,0,0,NA,4.229667711,NA,NA,0,corrected
120,52,NA,PFOA,PFASs,-4.2,-1,597.5,0.5975,-0.88,-0.39,0.46,0.33,1.5757,3.297,8.53,0.1875,614,bituminous coal,calgon F600,7,0.7,0.011,Oakdale MN,groundwater,4.839100782,NA,NA,PD-rssct,13,0.098039216,1,8,1,0,0,NA,4.396776949,NA,NA,0,corrected
382,57,4,PFOA,PFASs,-4.2,-1,241.9444444,0.2419,-0.88,-0.39,0.46,0.33,1.5757,3.297,8.8,0.724304716,1468,bituminous coal,Norit 1240,6,2.02,0.032,OWASA,surface water,4.288087753,4.324160818,4.248744757,pilot,7,0.098039216,1,8,0,0,1,NA,4.288087753,4.324160818,4.248744757,0,PSDM fit
390,58,NA,PFOA,PFASs,NA,-1,555.8,0.5558,-0.88,-0.39,0.46,0.33,1.5757,3.297,8.53,0.1875,614,bituminous coal,calgon F600,7,0.7,0.011,Oakdale MN,groundwater,4.506505032,NA,NA,full,13,NA,NA,NA,0,0,1,NA,4.506505032,NA,NA,0,added
208,61,4,PFOA,PFASs,NA,-1,385,0.385,-0.88,-0.39,0.46,0.33,1.5757,3.297,9.95,0.804878049,769,bituminous coal,calgon F400,7.2,0.53,0.007685,groundwater AZ2,groundwater,4.875230546,4.904560984,4.843774856,"10min, LC",10,NA,1,8,0,1,0,0,4.42568076,4.44914511,4.400516208,0,NA
209,61,5,PFOA,PFASs,NA,-1,385,0.385,-0.88,-0.39,0.46,0.33,1.5757,3.297,9.95,0.804878049,769,bituminous coal,calgon F400,7.2,0.53,0.007685,groundwater AZ2,groundwater,4.864905324,4.909873775,4.81473709,"17min, LC",17,NA,1,8,0,1,0,0,4.417420582,4.453395343,4.377285995,0,NA
210,61,30,PFOA,PFASs,NA,-1,385,0.385,-0.88,-0.39,0.46,0.33,1.5757,3.297,9.95,0.804878049,769,bituminous coal,calgon F400,7.2,0.53,0.007685,groundwater AZ2,groundwater,4.861273662,4.893511699,4.826449302,"5min, LC",5,NA,1,8,0,1,0,0,4.414515253,4.440305682,4.386655765,0,NA
211,61,31,PFOA,PFASs,NA,-1,385,0.385,-0.88,-0.39,0.46,0.33,1.5757,3.297,10,0.580645161,788,reactivated,CMR400,7.2,0.53,0.007685,groundwater AZ2,groundwater,4.774312578,4.829465784,4.711122141,"5min, LC",5,NA,1,8,0,1,0,0,4.344946386,4.38906895,4.294394036,0,NA
212,61,32,PFOA,PFASs,NA,-1,385,0.385,-0.88,-0.39,0.46,0.33,1.5757,3.297,9.05,0.707317073,767,bituminous coal,HPC,7.2,0.53,0.007685,groundwater AZ2,groundwater,4.734240881,4.767132207,4.698652901,"5min, LC",5,NA,1,8,0,1,0,0,4.312889028,4.339202089,4.284418644,0,NA
213,61,33,PFOA,PFASs,NA,-1,385,0.385,-0.88,-0.39,0.46,0.33,1.5757,3.297,7.05,0.7,755,bituminous coal,Carbsorb40,7.2,0.53,0.007685,groundwater AZ2,groundwater,4.804165131,4.822743325,4.784756547,"5min, LC",5,NA,1,8,0,1,0,0,4.368828428,4.383690983,4.353301561,0,NA
214,61,37,PFOA,PFASs,NA,-1,385,0.385,-0.88,-0.39,0.46,0.33,1.5757,3.297,9.95,0.804878049,769,bituminous coal,calgon F400,7.2,0.78,0.010452,groundwater AZ1,groundwater,4.462561549,4.515012594,4.402894348,"5min, LC",5,NA,1,8,0,1,0,0,4.095545563,4.137506399,4.047811801,0,NA
253,69,2,PFOA,PFASs,NA,-1,6.2,0.0062,-0.88,-0.39,0.46,0.33,1.5757,3.297,7.1,0.205,824,bituminous coal,calgon F400,7.5,0.88,0.008,GW1,groundwater,4.732048158,4.800011708,4.651439438,CD-RSSCT,4.6,NA,NA,NA,0,1,0,NA,4.31113485,4.365505689,4.246647873,0,the gac properties are locally unique
254,69,4,PFOA,PFASs,NA,-1,6.2,0.0062,-0.88,-0.39,0.46,0.33,1.5757,3.297,7.1,0.205,824,bituminous coal,calgon F400,7.6,0.95,0.01,GW2,groundwater,5.098217085,5.115410713,5.080314606,CD-RSSCT,4.6,NA,NA,NA,0,1,0,NA,4.604069991,4.617824894,4.589748008,0,the gac properties are locally unique
255,69,6,PFOA,PFASs,NA,-1,6.2,0.0062,-0.88,-0.39,0.46,0.33,1.5757,3.297,7.4,0.158163265,770,bituminous coal,Norit GAC 400,7.6,0.95,0.01,GW2,groundwater,4.738013223,4.788501206,4.680874192,CD-RSSCT,4.6,NA,NA,NA,0,1,0,NA,4.315906901,4.356297288,4.270195677,0,the gac properties are locally unique
256,69,7,PFOA,PFASs,NA,-1,6.2,0.0062,-0.88,-0.39,0.46,0.33,1.5757,3.297,7.4,0.158163265,770,bituminous coal,Norit GAC 400,8.5,0.21,0.003,GW3,groundwater,5.186566581,5.201168286,5.171456812,CD-RSSCT,4.6,NA,NA,NA,0,1,0,NA,4.674749588,4.686430952,4.662661772,0,the gac properties are locally unique
257,69,9,PFOA,PFASs,NA,-1,6.2,0.0062,-0.88,-0.39,0.46,0.33,1.5757,3.297,7.4,0.158163265,770,bituminous coal,Norit GAC 400,8.1,0.4,0.006,GW6,groundwater,5.445504512,5.451123004,5.439812378,CD-RSSCT,4.6,NA,NA,NA,0,1,0,NA,4.881899932,4.886394727,4.877346226,0,the gac properties are locally unique
258,69,11,PFOA,PFASs,NA,-1,6.2,0.0062,-0.88,-0.39,0.46,0.33,1.5757,3.297,8,0.376237624,1011,coconut,AquaCarb 1230AWC,7.5,0.88,0.008,GW1,groundwater,3.787596718,3.865345735,3.692826231,CD-RSSCT,4.6,NA,NA,NA,0,1,0,NA,3.555573697,3.617772911,3.479757308,0,the gac properties are locally unique
259,69,13,PFOA,PFASs,NA,-1,6.2,0.0062,-0.88,-0.39,0.46,0.33,1.5757,3.297,7.6,0.159090909,852,catalytic coconut,AquaCarb 1240CAT,8.5,0.21,0.003,GW3,groundwater,4.162124072,4.262038245,4.032131754,CD-RSSCT,4.6,NA,NA,NA,0,1,0,NA,3.85519558,3.935126919,3.751201727,0,the gac properties are locally unique
260,69,15,PFOA,PFASs,NA,-1,6.2,0.0062,-0.88,-0.39,0.46,0.33,1.5757,3.297,7.2,0.214953271,755,catalytic bituminous carbon,Centaur 12<U+2009>×<U+2009>40,8.5,0.21,0.003,GW3,groundwater,4.938628246,4.956265158,4.92024466,CD-RSSCT,4.6,NA,NA,NA,0,1,0,NA,4.47639892,4.490508449,4.461692051,0,the gac properties are locally unique
261,69,17,PFOA,PFASs,NA,-1,6.2,0.0062,-0.88,-0.39,0.46,0.33,1.5757,3.297,6.6,0.034934498,573,lignite coal,Hydrodarco 4000,8.1,0.4,0.006,GW6,groundwater,4.778153661,4.808959069,4.744995193,CD-RSSCT,4.6,NA,NA,NA,0,1,0,NA,4.348019252,4.372663579,4.321492478,0,the gac properties are locally unique
262,77,9,PFOA,PFASs,NA,-1,180,0.18,-0.88,-0.39,0.46,0.33,1.5757,3.297,6.4,0.445603577,671,lignite coal,norit darco 1240,7.5,7,0.162,WWTP 1,WW impacted,3.041392685,NA,NA,CD-rssct,5.2,NA,1,NA,0,1,0,NA,2.958610471,NA,NA,0,NA
263,77,10,PFOA,PFASs,NA,-1,290,0.29,-0.88,-0.39,0.46,0.33,1.5757,3.297,6.4,0.445603577,671,lignite coal,norit darco 1240,7.9,6.3,0.16,WWTP 2,WW impacted,2.477121255,NA,NA,CD-rssct,5.2,NA,1,NA,0,1,0,NA,2.507193327,NA,NA,0,NA
264,77,12,PFOA,PFASs,NA,-1,470,0.47,-0.88,-0.39,0.46,0.33,1.5757,3.297,6.4,0.445603577,671,lignite coal,norit darco 1240,7.4,4.8,0.098,WWTP 4,WW impacted,3.230448921,NA,NA,CD-rssct,5.2,NA,1,NA,0,1,0,NA,3.10985546,NA,NA,0,NA
347,19,10,PFOS,PFASs,-3.32,-1,50.6,0.0506,-0.83,0.25,0.31,0.75,1.8763,4.945,8.27,0.859796438,933,bituminous coal,calgon F400,7.56,2.7,0.0259,well water,groundwater,4.524329718,4.573171219,4.469291128,pilot,10,0.115107914,1,8,0,0,1,0,4.524329718,4.573171219,4.469291128,0,NA
348,19,20,PFOS,PFASs,-3.32,-1,50.6,0.0506,-0.83,0.25,0.31,0.75,1.8763,4.945,8.53,0.1875,614,bituminous coal,calgon F600,7.56,2.7,0.0259,well water,groundwater,4.295691451,4.352366764,4.230493988,pilot,10,0.127659574,1,8,0,0,1,0,4.295691451,4.352366764,4.230493988,0,NA
60,35,16,PFOS,PFASs,-3.32,-1,153,0.153,-0.83,0.25,0.31,0.75,1.8763,4.945,6.4,0.445603577,671,lignite coal,norit darco 1240,8.4,5.4,0.184,surface water,surface water,3.404616447,3.629238114,2.91335865,CD-rssct,5.2,0.127659574,1,8,0,1,0,0,3.249189481,3.428886814,2.856183243,0,NA
61,35,17,PFOS,PFASs,-3.32,-1,153,0.153,-0.83,0.25,0.31,0.75,1.8763,4.945,6.4,0.445603577,671,lignite coal,norit darco 1240,6.7,4.3,0.096,synthetic water,synthetic surface water,3.287086376,3.488829327,2.898526486,CD-rssct,5.2,0.127659574,1,8,0,1,0,0,3.155165424,3.316559785,2.844317512,0,NA
62,35,18,PFOS,PFASs,-3.32,-1,153,0.153,-0.83,0.25,0.31,0.75,1.8763,4.945,6.4,0.445603577,671,lignite coal,norit darco 1240,7.5,7,0.162,waste water,WW impacted,3.214301367,3.355272325,3.004252861,CD-rssct,5.2,0.127659574,1,8,0,1,0,0,3.096937417,3.209714183,2.928898612,0,NA
371,50,7,PFOS,PFASs,NA,-1,11.80833333,0.011808333,-0.83,0.25,0.31,0.75,1.8763,4.945,8.29,0.859796438,933,bituminous coal,calgon F400,5.7,2.1,0.019,combined filter effluent,surface water,4.16702996,4.1780666,4.155705517,pilot column 10,10,NA,1,8,0,0,1,0,4.16702996,4.1780666,4.155705517,0,NA
115,52,NA,PFOS,PFASs,-3.32,-1,520,0.52,-0.83,0.25,0.31,0.75,1.8763,4.945,8.53,0.1875,614,bituminous coal,calgon F600,7,0.7,0.011,Oakdale MN,groundwater,4.934841711,NA,NA,PD-rssct,7.5,0.127659574,1,8,1,0,0,NA,4.473369692,NA,NA,0,corrected
121,52,NA,PFOS,PFASs,-3.32,-1,520,0.52,-0.83,0.25,0.31,0.75,1.8763,4.945,8.53,0.1875,614,bituminous coal,calgon F600,7,0.7,0.011,Oakdale MN,groundwater,4.992195509,NA,NA,PD-rssct,13,0.127659574,1,8,1,0,0,NA,4.51925273,NA,NA,0,corrected
383,57,9,PFOS,PFASs,-3.32,-1,260.5,0.2605,-0.83,0.25,0.31,0.75,1.8763,4.945,8.8,0.724304716,1468,bituminous coal,Norit 1240,6,2.02,0.032,OWASA,surface water,4.527702297,4.636893095,4.381490856,pilot,7,0.127659574,1,8,0,0,1,NA,4.527702297,4.636893095,4.381490856,0,PSDM fit
391,58,NA,PFOS,PFASs,NA,-1,845.2,0.8452,-0.83,0.25,0.31,0.75,1.8763,4.945,8.53,0.1875,614,bituminous coal,calgon F600,7,0.7,0.011,Oakdale MN,groundwater,4.530199698,NA,NA,full,13,NA,NA,NA,0,0,1,NA,4.530199698,NA,NA,0,added
215,61,10,PFOS,PFASs,NA,-1,265,0.265,-0.83,0.25,0.31,0.75,1.8763,4.945,9.95,0.804878049,769,bituminous coal,calgon F400,7.2,0.53,0.007685,groundwater AZ2,groundwater,4.996540985,5.038658561,4.94989587,"10min, LC",10,NA,1,8,0,1,0,0,4.522729111,4.556423172,4.485413019,0,NA
216,61,11,PFOS,PFASs,NA,-1,265,0.265,-0.83,0.25,0.31,0.75,1.8763,4.945,9.95,0.804878049,769,bituminous coal,calgon F400,7.2,0.53,0.007685,groundwater AZ2,groundwater,4.929179321,4.962413553,4.893189527,"17min, LC",17,NA,1,8,0,1,0,0,4.46883978,4.495427166,4.440047945,0,NA
217,61,35,PFOS,PFASs,NA,-1,265,0.265,-0.83,0.25,0.31,0.75,1.8763,4.945,9.95,0.804878049,769,bituminous coal,calgon F400,7.2,0.78,0.010452,groundwater AZ1,groundwater,4.891072969,4.951221193,4.821234388,"5min, LC",5,NA,1,8,0,1,0,0,4.438354698,4.486473277,4.382483834,0,NA
265,77,13,PFOS,PFASs,NA,-1,500,0.5,-0.83,0.25,0.31,0.75,1.8763,4.945,6.4,0.445603577,671,lignite coal,norit darco 1240,7.5,7,0.162,WWTP 1,WW impacted,2.84509804,NA,NA,CD-rssct,5.2,NA,1,NA,0,1,0,NA,2.801574755,NA,NA,0,NA
266,77,14,PFOS,PFASs,NA,-1,360,0.36,-0.83,0.25,0.31,0.75,1.8763,4.945,6.4,0.445603577,671,lignite coal,norit darco 1240,7.9,6.3,0.16,WWTP 2,WW impacted,2.698970004,NA,NA,CD-rssct,5.2,NA,1,NA,0,1,0,NA,2.684672327,NA,NA,0,NA
267,77,15,PFOS,PFASs,NA,-1,340,0.34,-0.83,0.25,0.31,0.75,1.8763,4.945,6.4,0.445603577,671,lignite coal,norit darco 1240,7.3,10.1,0.156,WWTP 3,WW impacted,3.531478917,NA,NA,CD-rssct,5.2,NA,1,NA,0,1,0,NA,3.350679457,NA,NA,0,NA
268,77,16,PFOS,PFASs,NA,-1,140,0.14,-0.83,0.25,0.31,0.75,1.8763,4.945,6.4,0.445603577,671,lignite coal,norit darco 1240,7.4,4.8,0.098,WWTP 4,WW impacted,3.380211242,NA,NA,CD-rssct,5.2,NA,1,NA,0,1,0,NA,3.229665316,NA,NA,0,NA
349,19,1,PFPeA,PFASs,0.34,-1,16.3,0.0163,-0.62,-0.02,0.46,0.33,1.0468,2.031,8.27,0.859796438,933,bituminous coal,calgon F400,7.56,2.7,0.0259,well water,groundwater,4.01323026,4.066850889,3.952044283,pilot,10,0.088435374,1,5,0,0,1,1,4.01323026,4.066850889,3.952044283,0,NA
350,19,31,PFPeA,PFASs,0.34,-1,16.3,0.0163,-0.62,-0.02,0.46,0.33,1.0468,2.031,8,0.238095238,785,coconut,Norit GCN 1240,7.56,2.7,0.0259,well water,groundwater,3.892284475,3.97717699,3.786664213,pilot,10,0.088435374,1,5,0,0,1,1,3.892284475,3.97717699,3.786664213,0,NA
372,50,2,PFPeA,PFASs,0.34,-1,22.63333333,0.02263,-0.62,-0.02,0.46,0.33,1.0468,2.031,8.29,0.859796438,933,bituminous coal,calgon F400,5.7,2.1,0.019,combined filter effluent,surface water,3.460112747,3.553089176,3.341651832,pilot column 10,10,NA,1,5,0,0,1,1,3.460112747,3.553089176,3.341651832,0,NA
373,50,12,PFPeA,PFASs,0.34,-1,22.63333333,0.022633333,-0.62,-0.02,0.46,0.33,1.0468,2.031,8.29,0.859796438,933,bituminous coal,calgon F400,5.7,2.1,0.019,combined filter effluent,surface water,3.699044809,3.731745338,3.663680107,pilot column 11,10,NA,1,5,0,0,1,1,3.699044809,3.731745338,3.663680107,0,NA
